Repository: hammer-wang/enhancement_factor

File: data/Al2O3.csv (part 1 of 3)
wl,n,k
0.31,1.628364,1e-10
0.32,1.627455,1e-10
0.33,1.626545,1e-10
0.34,1.625636,1e-10
0.35,1.624727,1e-10
0.36,1.623818,1e-10
0.37,1.622909,1e-10
0.38,1.622,1e-10
0.39,1.621091,1e-10
0.4,1.620182,1e-10
0.41,1.619273,1e-10
0.42,1.618222,1e-10
0.43,1.617111,1e-10
0.44,1.616182,1e-10
0.45,1.6145,1e-10
0.46,1.612889,1e-10
0.47,1.612333,1e-10
0.48,1.611478,1e-10
0.49,1.610174,1e-10
0.5,1.60896,1e-10
0.51,1.60856,1e-10
0.52,1.60816,1e-10
0.53,1.607442,1e-10
0.54,1.606512,1e-10
0.55,1.605581,1e-10
0.56,1.604651,1e-10
0.57,1.6039,1e-10
0.58,1.603567,1e-10
0.59,1.603233,1e-10
0.6,1.602778,1e-10
0.61,1.602037,1e-10
0.62,1.601296,1e-10
0.63,1.600707,1e-10
0.64,1.600219,1e-10
0.65,1.599732,1e-10
0.66,1.599244,1e-10
0.67,1.598767,1e-10
0.68,1.598302,1e-10
0.69,1.597837,1e-10
0.7,1.597372,1e-10
0.71,1.596941,1e-10
0.72,1.596647,1e-10
0.73,1.596353,1e-10
0.74,1.596059,1e-10
0.75,1.59568,1e-10
0.76,1.59528,1e-10
0.77,1.59488,1e-10
0.78,1.59448,1e-10
0.79,1.59408,1e-10
0.8,1.593644,1e-10
0.81,1.5932,1e-10
0.82,1.592756,1e-10
0.83,1.592311,1e-10
0.84,1.591875,1e-10
0.85,1.591458,1e-10
0.86,1.591042,1e-10
0.87,1.590625,1e-10
0.88,1.590208,1e-10
0.89,1.5898,1e-10
0.9,1.5894,1e-10
0.91,1.589,1e-10
0.92,1.5886,1e-10
0.93,1.5882,1e-10
0.94,1.587868,1e-10
0.95,1.587605,1e-10
0.96,1.587342,1e-10
0.97,1.587079,1e-10
0.98,1.586854,1e-10
0.99,1.586646,1e-10
1.0,1.586437,1e-10
1.01,1.586229,1e-10
1.02,1.586021,1e-10
1.03,1.58564,1e-10
1.04,1.58524,1e-10
1.05,1.58484,1e-10
1.06,1.58444,1e-10
1.07,1.58404,1e-10
1.08,1.5838,1e-10
1.09,1.583578,1e-10
1.1,1.583356,1e-10
1.11,1.583133,1e-10
1.12,1.583,1e-10
1.13,1.583,1e-10
1.14,1.583,1e-10
1.15,1.582902,1e-10
1.16,1.582658,1e-10
1.17,1.582415,1e-10
1.18,1.582171,1e-10
1.19,1.581912,1e-10
1.2,1.581618,1e-10
1.21,1.581324,1e-10
1.22,1.581029,1e-10
1.23,1.581,1e-10
1.24,1.581,1e-10
1.25,1.580926,1e-10
1.26,1.580556,1e-10
1.27,1.580185,1e-10
1.28,1.58,1e-10
1.29,1.58,1e-10
1.3,1.579933,1e-10
1.31,1.5796,1e-10
1.32,1.579267,1e-10
1.33,1.579,1e-10
1.34,1.579,1e-10
1.35,1.579,1e-10
1.36,1.579,1e-10
1.37,1.579,1e-10
1.38,1.579,1e-10
1.39,1.579,1e-10
1.4,1.578822,1e-10
1.41,1.578378,1e-10
1.42,1.577933,1e-10
1.43,1.577489,1e-10
1.44,1.577044,1e-10
1.45,1.577,1e-10
1.46,1.577,1e-10
1.47,1.577,1e-10
1.48,1.577,1e-10
1.49,1.577,1e-10
1.5,1.577,1e-10
1.51,1.577,1e-10
1.52,1.577,1e-10
1.53,1.577,1e-10
1.54,1.577,1e-10
1.55,1.577,1e-10
1.56,1.576967,1e-10
1.57,1.576633,1e-10
1.58,1.5763,1e-10
1.59,1.575971,1e-10
1.6,1.575676,1e-10
1.61,1.575382,1e-10
1.62,1.575088,1e-10
1.63,1.575194,1e-10
1.64,1.575472,1e-10
1.65,1.57575,1e-10
1.66,1.576,1e-10
1.67,1.576,1e-10
1.68,1.576,1e-10
1.69,1.575972,1e-10
1.7,1.575694,1e-10
1.71,1.575417,1e-10
1.72,1.575139,1e-10
1.73,1.575,1e-10
1.74,1.575,1e-10
1.75,1.575,1e-10
1.76,1.575,1e-10
1.77,1.574829,1e-10
1.78,1.574585,1e-10
1.79,1.574342,1e-10
1.8,1.574098,1e-10
1.81,1.574,1e-10
1.82,1.574,1e-10
1.83,1.574,1e-10
1.84,1.574,1e-10
1.85,1.574,1e-10
1.86,1.574,1e-10
1.87,1.574,1e-10
1.88,1.574,1e-10
1.89,1.574,1e-10
1.9,1.574,1e-10
1.91,1.574,1e-10
1.92,1.57372,1e-10
1.93,1.57332,1e-10
1.94,1.573,1e-10
1.95,1.573,1e-10
1.96,1.573,1e-10
1.97,1.573,1e-10
1.98,1.572756,1e-10
1.99,1.572512,1e-10
2.0,1.572268,1e-10
5.0,1.4792130000000001,0.008450439
5.02,1.4792130000000001,0.008450439
5.04,1.4792130000000001,0.008450439
5.06,1.4792130000000001,0.008450439
5.08,1.4792130000000001,0.008450439
5.1,1.4792130000000001,0.008450439
5.12,1.478954,0.00845192
5.14,1.478563,0.008454157
5.16,1.478171,0.008456395
5.18,1.47778,0.008458635
5.2,1.477388,0.008460877
5.22,1.476997,0.008463121
5.24,1.476605,0.008465367
5.26,1.476213,0.008467614
5.28,1.475821,0.008469863
5.3,1.475429,0.008472114
5.32,1.475036,0.008474367
5.34,1.47461,0.008476818
5.36,1.474138,0.008479533
5.38,1.473666,0.008482251
5.4,1.473193,0.008484971
5.42,1.472721,0.008487694
5.44,1.472248,0.008490419
5.46,1.471775,0.008493147
5.48,1.471302,0.008499037
5.5,1.470829,0.008517557
5.52,1.47036,0.008536061
5.54,1.469941,0.008554293
5.56,1.469521,0.008572537
5.58,1.469101,0.008590791
5.6,1.468681,0.008609057
5.62,1.468261,0.008627333
5.64,1.467841,0.008645621
5.66,1.467421,0.00866392
5.68,1.467,0.008682231
5.7,1.46658,0.008700552
5.72,1.466159,0.008718885
5.74,1.465738,0.008737233
5.76,1.465315,0.008755597
5.78,1.464893,0.008773972
5.8,1.464471,0.008792358
5.82,1.464048,0.008810755
5.84,1.463625,0.008829164
5.86,1.463202,0.008847585
5.88,1.462779,0.008866016
5.9,1.462356,0.008884459
5.92,1.461933,0.008905276
5.94,1.461875,0.008925055
5.96,1.461876,0.008944484
5.98,1.461876,0.008963913
6.0,1.461876,0.008983342
6.02,1.461876,0.009002771
6.04,1.460764,0.009029067
6.06,1.459315,0.009057496
6.08,1.457865,0.00908599
6.1,1.456413,0.009114549
6.12,1.45496,0.009143175
6.14,1.453505,0.009171867
6.16,1.452049,0.009200626
6.18,1.450592,0.009229452
6.2,1.449132,0.009258345
6.22,1.447672,0.009287306
6.24,1.44621,0.009316335
6.26,1.444746,0.009345724
6.28,1.443282,0.009379549
6.3,1.441815,0.009413453
6.32,1.440347,0.009447435
6.34,1.439003,0.009480673
6.36,1.437727,0.009513521
6.38,1.436449,0.009546435
6.4,1.435171,0.009579415
6.42,1.433891,0.009612462
6.44,1.432611,0.009645576
6.46,1.431329,0.009678756
6.48,1.430046,0.009712004
6.5,1.428762,0.009745319
6.52,1.427476,0.009778702
6.54,1.42619,0.009812154
6.56,1.424905,0.01021049
6.58,1.423619,0.01068485
6.6,1.422333,0.01116008
6.62,1.421045,0.01163618
6.64,1.419757,0.01211315
6.66,1.418467,0.01259099
6.68,1.417218,0.01306933
6.7,1.416119,0.01354708
6.72,1.415019,0.01402558
6.74,1.413919,0.01449899
6.76,1.412813,0.01453163
6.78,1.411706,0.01456433
6.8,1.410599,0.01459708
6.82,1.40949,0.0146299
6.84,1.408381,0.01466278
6.86,1.407271,0.01469572
6.88,1.40616,0.01472872
6.9,1.405049,0.01476179
6.92,1.403936,0.01479491
6.94,1.402579,0.01483067
6.96,1.401135,0.01486742
6.98,1.39969,0.01490427
7.0,1.398242,0.01494121
7.02,1.396794,0.01497824
7.04,1.395344,0.01501536
7.06,1.393892,0.01505258
7.08,1.392439,0.01508145
7.1,1.390984,0.01509723
7.12,1.389387,0.01511458
7.14,1.387532,0.01513478
7.16,1.385675,0.01515507
7.18,1.383816,0.01517543
7.2,1.381954,0.01519588
7.22,1.380089,0.01521641
7.24,1.378222,0.01523702
7.26,1.376353,0.01525772
7.28,1.373908,0.01528487
7.3,1.371445,0.01531231
7.32,1.368979,0.0153399
7.34,1.366508,0.01536764
7.36,1.364032,0.01539553
7.38,1.361552,0.01542357
7.4,1.359068,0.01545177
7.42,1.356867,0.01547683
7.44,1.355383,0.01549377
7.46,1.353897,0.01551077
7.48,1.35241,0.01552783
7.5,1.350922,0.01554494
7.52,1.349431,0.01556211
7.54,1.347907,0.01557971
7.56,1.345991,0.01560189
7.58,1.344071,0.01562417
7.6,1.342149,0.01564655
7.62,1.340229,0.01605437
7.64,1.338306,0.0164727
7.66,1.33638,0.01689227
7.68,1.334452,0.01731307
7.7,1.332048,0.01774144
7.72,1.329452,0.01817398
7.74,1.32685,0.01860829
7.76,1.324244,0.01904437
7.78,1.321633,0.01948224
7.8,1.319017,0.01992192
7.82,1.316396,0.02036343
7.84,1.313797,0.02080635
7.86,1.31159,0.02096691
7.88,1.309378,0.02100234
7.9,1.307162,0.02103795
7.92,1.304942,0.02107374
7.94,1.302718,0.02110971
7.96,1.30049,0.02114587
7.98,1.298259,0.02118222
8.0,1.296024,0.02121875
8.02,1.293785,0.02125547
8.04,1.291542,0.02129238
8.06,1.289257,0.02133011
8.08,1.285756,0.0213882
8.1,1.282244,0.02144677
8.12,1.278723,0.02150583
8.14,1.275192,0.02156537
8.16,1.271652,0.02162541
8.18,1.268102,0.02168596
8.2,1.264541,0.02174702
8.22,1.260971,0.02180859
8.24,1.258005,0.02186001
8.26,1.255436,0.02190474
8.28,1.252862,0.02194975
8.3,1.250282,0.02199504
8.32,1.247697,0.02204061
8.34,1.245107,0.02208646
8.36,1.242511,0.0221326
8.38,1.23991,0.02217903
8.4,1.237303,0.02222575
8.42,1.234692,0.02227277
8.44,1.231102,0.02233771
8.46,1.227075,0.02241101
8.48,1.223035,0.02248504
8.5,1.218982,0.02255981
8.52,1.214915,0.02263533
8.54,1.210834,0.02271161
8.56,1.206741,0.02282118
8.58,1.202634,0.02295795
8.6,1.198512,0.02309594
8.62,1.194377,0.02323515
8.64,1.190514,0.02336998
8.66,1.187332,0.02349222
8.68,1.184141,0.02361528
8.7,1.180941,0.02370991
8.72,1.177731,0.02377453
8.74,1.174513,0.02383967
8.76,1.171286,0.02390535
8.78,1.16805,0.02397158
8.8,1.164805,0.02403836
8.82,1.161012,0.02443287
8.84,1.157115,0.02536832
8.86,1.153206,0.02631036
8.88,1.149285,0.02725911
8.9,1.145352,0.02821467
8.92,1.141406,0.02917713
8.94,1.137447,0.0301466
8.96,1.133475,0.0311232
8.98,1.12949,0.03210703
9.0,1.125493,0.03309822
9.02,1.121482,0.03409686
9.04,1.117458,0.0351031
9.06,1.113255,0.03612243
9.08,1.108252,0.03706749
9.1,1.103226,0.03797723
9.12,1.098179,0.03889607
9.14,1.093109,0.03982421
9.16,1.088016,0.04076184
9.18,1.082901,0.04170916
9.2,1.077763,0.04266639
9.22,1.072571,0.04363497
9.24,1.067278,0.04538549
9.26,1.061972,0.04740141
9.28,1.056645,0.04943859
9.3,1.051296,0.0514975
9.32,1.045924,0.0535786
9.34,1.04053,0.05568239
9.36,1.035114,0.05780935
9.38,1.029665,0.05979476
9.4,1.024192,0.06178737
9.42,1.018695,0.0638029
9.44,1.013175,0.06584176
9.46,1.00764,0.06790395
9.48,1.002081,0.06999064
9.5,0.9964971,0.07210241
9.52,0.990888,0.07423985
9.54,0.9852537,0.07640359
9.56,0.979594,0.07859426
9.58,0.9739085,0.08081252
9.6,0.9683207,0.08448637
9.62,0.9628333,0.08944822
9.64,0.9574409,0.09445758
9.66,0.9546027,0.09925739
9.68,0.9517831,0.1040838
9.7,0.9489827,0.1089367
9.72,0.9462021,0.1138159
9.74,0.9434419,0.1187213
9.76,0.9403912,0.1236937
9.78,0.9322858,0.1293963
9.8,0.9241594,0.1352019
9.82,0.9160142,0.1411135
9.84,0.9076976,0.1461786
9.86,0.8992402,0.1506935
9.88,0.8907417,0.1553012
9.9,0.8822028,0.1600051
9.92,0.8736244,0.1648083
9.94,0.8650079,0.1697143
9.96,0.856063,0.1753081
9.98,0.8471463,0.1818074
10.0,0.8382169,0.1884478
10.02,0.8292787,0.1952333
10.04,0.820336,0.2021677
10.06,0.8114055,0.2093024
10.08,0.8024908,0.2166286
10.1,0.793589,0.2241157
10.12,0.7862552,0.2313105
10.14,0.7793525,0.2385087
10.16,0.7724919,0.2458223
10.18,0.7656926,0.2532959
10.2,0.7590808,0.261278
10.22,0.7525371,0.2693759
10.24,0.7460666,0.2775887
10.26,0.7396745,0.2859149
10.28,0.733366,0.2943526
10.3,0.7271463,0.3028998
10.32,0.7213602,0.3114072
10.34,0.715726,0.3199843
10.36,0.7101922,0.3286509
10.38,0.7047628,0.3374038
10.4,0.6994415,0.3462389
10.42,0.6946992,0.356065
10.44,0.6909669,0.3675906
10.46,0.6874203,0.3791391
10.48,0.6844886,0.3904562
10.5,0.6828517,0.4011088
10.52,0.6813565,0.4117268
10.54,0.6799995,0.4223056
10.56,0.678777,0.4328411
10.58,0.6776851,0.4433291
10.6,0.6754164,0.4518202
10.62,0.672836,0.4597094
10.64,0.6703398,0.4676006
10.66,0.6679271,0.4754914
10.68,0.6655972,0.4833792
10.7,0.6614288,0.4926881
10.72,0.6560724,0.5030243
10.74,0.6508728,0.513407
10.76,0.6458303,0.5238294
10.78,0.6409452,0.5342846
10.8,0.6362168,0.5447662
10.82,0.6330801,0.5569001
10.84,0.630869,0.568639
10.86,0.6309443,0.578357
10.88,0.6310986,0.5879991
10.9,0.6313282,0.5975652
10.92,0.6316295,0.6070554
10.94,0.6319993,0.6164698
10.96,0.6324343,0.6258086
10.98,0.6329314,0.6350723
11.0,0.6336751,0.6444458
11.02,0.6346566,0.6539164
11.04,0.6356903,0.6633033
11.06,0.6367733,0.6726075
11.08,0.6377783,0.6819636
11.1,0.638759,0.6913165
11.12,0.6397869,0.7005891
11.14,0.6408595,0.7097824
11.16,0.6418679,0.7188023
11.18,0.6428824,0.7277173
11.2,0.6439358,0.7365597
11.22,0.6450261,0.7453307
11.24,0.6461514,0.7540312
11.26,0.6473098,0.7626623
11.28,0.6565664,0.7771672
11.3,0.6677928,0.7928314
11.32,0.6770462,0.8066914
11.34,0.6857057,0.8199249
11.36,0.6923051,0.8313218
11.38,0.6982533,0.8420761
11.4,0.7041584,0.8527008
11.42,0.7100212,0.8632002
11.44,0.713898,0.8719862
11.46,0.7168097,0.8799152
11.48,0.7197199,0.8877817
11.5,0.7226283,0.8955871
11.52,0.7255345,0.9033327
11.54,0.7284382,0.9110197
11.56,0.7321509,0.9189456
11.58,0.7374089,0.9267545
11.6,0.7426303,0.9344988
11.62,0.747816,0.9421799
11.64,0.7527972,0.9496651
11.66,0.7568449,0.9563789
11.68,0.7608724,0.9630468
11.7,0.7648799,0.9696699
11.72,0.7688676,0.9762489
11.74,0.7823558,0.9902884
11.76,0.7973419,1.0055
11.78,0.8155317,1.023257
11.8,0.834972,1.04203
11.82,0.8465106,1.054474
11.84,0.8503324,1.060701
11.86,0.8541382,1.066892
11.88,0.8581648,1.072752
11.9,0.8621837,1.078568
11.92,0.8661842,1.084352
11.94,0.8701667,1.090106
11.96,0.8741312,1.09583
11.98,0.8780781,1.101524
12.0,0.8859914,1.110365
12.02,0.897168,1.121801
12.04,0.9065258,1.131774
12.06,0.9112594,1.13803
12.08,0.9159686,1.144253
12.1,0.9206537,1.150441
12.12,0.9253152,1.156597
12.14,0.9304124,1.163087
12.16,0.9357191,1.169731
12.18,0.9409959,1.176338
12.2,0.946987,1.181979
12.22,0.9530482,1.187461
12.24,0.9582958,1.192295
12.26,0.9634973,1.197096
12.28,0.968672,1.201878
12.3,0.9738203,1.206642
12.32,0.9795177,1.211853
12.34,0.987212,1.218686
12.36,0.9948497,1.225482
12.38,1.002432,1.232244
12.4,1.009959,1.23897
12.42,1.017367,1.245607
12.44,1.024621,1.252128
12.46,1.031827,1.258617
12.48,1.038984,1.265075
12.5,1.046095,1.2715
12.52,1.051301,1.276364
12.54,1.054872,1.279357
12.56,1.058457,1.282315
12.58,1.06203,1.285266
12.6,1.065592,1.288211
12.62,1.069143,1.291149
12.64,1.072683,1.294082
12.66,1.076211,1.297008
12.68,1.081926,1.301754
12.7,1.087654,1.306519
12.72,1.093354,1.311267
12.74,1.099025,1.316
12.76,1.104669,1.320717
12.78,1.110786,1.325582
12.8,1.117387,1.329923
12.82,1.123953,1.334253
12.84,1.130485,1.338574
12.86,1.136984,1.342883
12.88,1.143042,1.346836
12.9,1.148891,1.350627
12.92,1.154714,1.354411
12.94,1.160896,1.357737
12.96,1.167761,1.360232
12.98,1.174344,1.362515
13.0,1.180558,1.364507
13.02,1.186749,1.366503
13.04,1.192917,1.368505
13.06,1.199345,1.37019
13.08,1.20584,1.371827
13.1,1.212669,1.373788
13.12,1.219471,1.375756
13.14,1.226248,1.377733
13.16,1.232998,1.379716
13.18,1.239723,1.381706
13.2,1.246397,1.383681
13.22,1.253029,1.385647
13.24,1.259636,1.387619
13.26,1.266219,1.389598
13.28,1.272778,1.391583
13.3,1.279244,1.393511
13.32,1.284822,1.394569
13.34,1.290957,1.395015
13.36,1.297076,1.395475
13.38,1.30318,1.395946
13.4,1.309268,1.396429
13.42,1.315181,1.396775
13.44,1.320871,1.396933
13.46,1.326547,1.397102
13.48,1.332212,1.397283
13.5,1.337865,1.397476
13.52,1.343505,1.397679
13.54,1.349133,1.397893
13.56,1.354921,1.397941
13.58,1.360784,1.39791
13.6,1.366488,1.397748
13.62,1.372141,1.397558
13.64,1.377783,1.397382
13.66,1.383414,1.397217
13.68,1.389035,1.397064
13.7,1.394645,1.396923
13.72,1.399622,1.396171
13.74,1.404681,1.395201
13.76,1.409762,1.394217
13.78,1.414838,1.393245
13.8,1.419908,1.392285
13.82,1.424972,1.391337
13.84,1.430031,1.390401
13.86,1.435085,1.389478
13.88,1.440133,1.388566
13.9,1.445972,1.388497
13.92,1.451084,1.389376
13.94,1.455997,1.390439
13.96,1.460899,1.391506
13.98,1.465788,1.392577
14.0,1.470666,1.393652
14.02,1.475992,1.395217
14.04,1.481487,1.39698
14.06,1.486967,1.398745
14.08,1.492417,1.4005
14.1,1.497844,1.402248
14.12,1.503256,1.403998
14.14,1.508651,1.405749
14.16,1.514475,1.407091
14.18,1.521028,1.407748
14.2,1.526975,1.407778
14.22,1.531462,1.406243
14.24,1.535947,1.40472
14.26,1.54043,1.403206
14.28,1.544912,1.401703
14.3,1.551098,1.39867
14.32,1.557287,1.395658
14.34,1.563479,1.392669
14.36,1.567437,1.391682
14.38,1.570766,1.391258
14.4,1.574266,1.391034
14.42,1.577886,1.390956
14.44,1.581501,1.390882
14.46,1.585112,1.390812
14.48,1.588718,1.390747
14.5,1.59232,1.390685
14.52,1.595918,1.390628
14.54,1.600328,1.391516
14.56,1.608442,1.389252
14.58,1.616996,1.386634
14.6,1.625539,1.384052
14.62,1.632071,1.383201
14.64,1.637041,1.383674
14.66,1.641725,1.383828
14.68,1.645499,1.382914
14.7,1.649271,1.382007
14.72,1.653039,1.381106
14.74,1.656805,1.380211
14.76,1.660568,1.379323
14.78,1.664328,1.378441
14.8,1.668086,1.377566
14.82,1.672453,1.376192
14.84,1.67813,1.373753
14.86,1.683805,1.371331
14.88,1.689686,1.369182
14.9,1.695591,1.367086
14.92,1.701493,1.365007
14.94,1.70739,1.362945
14.96,1.712548,1.361485
14.98,1.716401,1.361069
15.0,1.72025,1.360658
15.02,1.723739,1.359803
15.04,1.727148,1.358852
15.06,1.730554,1.357907
15.08,1.733958,1.356968
15.1,1.73736,1.356033
15.12,1.74076,1.355104
15.14,1.744158,1.35418
15.16,1.747554,1.353261
15.18,1.751291,1.352083
15.2,1.755231,1.350754
15.22,1.759169,1.349432
15.24,1.763238,1.348293
15.26,1.767311,1.347168
15.28,1.77138,1.346052
15.3,1.775447,1.344942
15.32,1.77951,1.34384
15.34,1.78357,1.342746
15.36,1.787628,1.341658
15.38,1.791478,1.340305
15.4,1.797478,1.337267
15.42,1.804964,1.33315
15.44,1.812452,1.329066
15.46,1.819943,1.325014
15.48,1.823003,1.324205
15.5,1.825471,1.323828
15.52,1.827946,1.323467
15.54,1.830445,1.323143
15.56,1.832943,1.322822
15.58,1.835439,1.322502
15.6,1.837932,1.322185
15.62,1.840425,1.32187
15.64,1.842915,1.321557
15.66,1.845403,1.321246
15.68,1.84789,1.320938
15.7,1.851375,1.319918
15.72,1.856472,1.317756
15.74,1.861568,1.315608
15.76,1.866431,1.313146
15.78,1.871048,1.310347
15.8,1.875668,1.30756
15.82,1.880288,1.304785
15.84,1.88491,1.302024
15.86,1.888642,1.299888
15.88,1.891724,1.298206
15.9,1.894806,1.29653
15.92,1.897888,1.294859
15.94,1.90097,1.293194
15.96,1.904052,1.291534
15.98,1.907135,1.289879
16.0,1.910217,1.288229
16.02,1.912704,1.286986
16.04,1.914772,1.286026
16.06,1.91684,1.285069
16.08,1.918583,1.283628
16.1,1.920202,1.282003
16.12,1.921823,1.28038
16.14,1.923445,1.278759
16.16,1.925068,1.27714
16.18,1.926693,1.275522
16.2,1.928318,1.273907
16.22,1.929945,1.272294
16.24,1.931574,1.270682
16.26,1.933799,1.268682
16.28,1.937697,1.265591
16.3,1.9416,1.262512
16.32,1.945505,1.259441
16.34,1.949413,1.256379
16.36,1.953324,1.253326
16.38,1.957239,1.250284
16.4,1.961156,1.247252
16.42,1.965078,1.24423
16.44,1.968203,1.241721
16.46,1.97123,1.239282
16.48,1.97426,1.23685
16.5,1.977291,1.234424
16.52,1.980325,1.232003
16.54,1.98336,1.229589
16.56,1.986398,1.227181
16.58,1.989404,1.224724
16.6,1.99192,1.222441
16.62,1.99352,1.220724
16.64,1.995122,1.219008
16.66,1.996725,1.217295
16.68,1.998329,1.215584
16.7,1.999935,1.213875
16.72,2.001542,1.212167
16.74,2.00315,1.210462
16.76,2.00476,1.208758
16.78,2.006371,1.207057
16.8,2.007983,1.205357
16.82,2.009597,1.203659
16.84,2.011194,1.201933
16.86,2.012572,1.19977
16.88,2.014312,1.197394
16.9,2.016055,1.19502
16.92,2.017801,1.192649
16.94,2.01955,1.19028
16.96,2.021302,1.187913
16.98,2.023056,1.18555
17.0,2.024813,1.183188
17.02,2.026572,1.180829
17.04,2.028394,1.178514
17.06,2.03121,1.175674
17.08,2.034029,1.17284
17.1,2.036852,1.170012
17.12,2.039677,1.16719
17.14,2.042507,1.164374
17.16,2.045339,1.161563
17.18,2.048175,1.158759
17.2,2.051014,1.15596
17.22,2.053857,1.153168
17.24,2.055469,1.151071
17.26,2.056791,1.14914
17.28,2.058115,1.147211
17.3,2.05944,1.145282
17.32,2.060768,1.143356
17.34,2.062097,1.141431
17.36,2.063428,1.139507
17.38,2.064761,1.137585
17.4,2.066095,1.135665
17.42,2.067431,1.133746
17.44,2.068769,1.131828
17.46,2.070109,1.129912
17.48,2.07145,1.127998
17.5,2.072793,1.126085
17.52,2.074235,1.124219
17.54,2.075728,1.122333
17.56,2.077224,1.120449
17.58,2.078721,1.118567
17.6,2.080219,1.116686
17.62,2.08172,1.114808
17.64,2.083221,1.112931
17.66,2.084725,1.111056
17.68,2.08623,1.109183
17.7,2.087736,1.107312
17.72,2.089226,1.105453
17.74,2.090711,1.103598
17.76,2.092198,1.101745
17.78,2.093686,1.099894
17.8,2.095176,1.098045
17.82,2.096668,1.096198
17.84,2.098161,1.094353
17.86,2.099655,1.092509
17.88,2.101151,1.090668
17.9,2.102644,1.088819
17.92,2.104082,1.086699
17.94,2.105542,1.08457
17.96,2.107004,1.082443
17.98,2.108468,1.080318
18.0,2.109935,1.078194
18.02,2.111403,1.076073
18.04,2.112874,1.073954
18.06,2.114346,1.071836
18.08,2.115821,1.06972
18.1,2.117298,1.067606
18.12,2.118777,1.065495
18.14,2.120257,1.063385
18.16,2.12174,1.061277
18.18,2.123225,1.059171
18.2,2.124712,1.057066
18.22,2.12618,1.055233
18.24,2.127523,1.053728
18.26,2.128868,1.052224
18.28,2.130214,1.050721
18.3,2.13156,1.04922
18.32,2.132908,1.04772
18.34,2.134256,1.046221
18.36,2.135606,1.044724
18.38,2.136956,1.043229
18.4,2.138307,1.041735
18.42,2.139659,1.040242
18.44,2.141012,1.038751
18.46,2.142366,1.037261
18.48,2.14372,1.035773
18.5,2.145076,1.034286
18.52,2.146432,1.032801
18.54,2.147816,1.031305
18.56,2.149243,1.029789
18.58,2.150671,1.028275
18.6,2.152099,1.026763
18.62,2.153529,1.025253
18.64,2.15496,1.023744
18.66,2.156357,1.022164
18.68,2.157752,1.020581
18.7,2.159149,1.018999
18.72,2.160547,1.017419
18.74,2.161945,1.015841
18.76,2.163345,1.014264
18.78,2.164745,1.012688
18.8,2.166147,1.011114
18.82,2.16755,1.009542
18.84,2.168953,1.007972
18.86,2.170358,1.006403
18.88,2.174344,1.003642
18.9,2.17879,1.000681
18.92,2.183235,0.9977323
18.94,2.187681,0.9947951
18.96,2.192127,0.9918697
18.98,2.196437,0.9890176
19.0,2.200383,0.9863396
19.02,2.20433,0.9836711
19.04,2.208277,0.9810119
19.06,2.212224,0.9783621
19.08,2.216171,0.9757217
19.1,2.218058,0.9739666
19.12,2.218661,0.9727145
19.14,2.219266,0.9714627
19.16,2.219871,0.9702114
19.18,2.220477,0.9689604
19.2,2.221083,0.9677098
19.22,2.221691,0.9664596
19.24,2.222299,0.9652097
19.26,2.222907,0.9639603
19.28,2.223517,0.9627112
19.3,2.224127,0.9614625
19.32,2.224737,0.9602141
19.34,2.225349,0.9589662
19.36,2.225961,0.9577187
19.38,2.226574,0.9564715
19.4,2.227187,0.9552247
19.42,2.227802,0.9539783
19.44,2.228403,0.9527382
19.46,2.228521,0.951705
19.48,2.22864,0.9506716
19.5,2.228759,0.9496382
19.52,2.228879,0.9486047
19.54,2.228999,0.9475712
19.56,2.229119,0.9465375
19.58,2.229329,0.9457143
19.6,2.229607,0.9450508
19.62,2.229886,0.9443874
19.64,2.230164,0.9437241
19.66,2.230443,0.9430609
19.68,2.230722,0.9423977
19.7,2.231001,0.9417347
19.72,2.23128,0.9410717
19.74,2.23156,0.9404088
19.76,2.23184,0.939746
19.78,2.23212,0.9390832
19.8,2.2324,0.9384206
19.82,2.23268,0.937758
19.84,2.232961,0.9370955
19.86,2.233242,0.9364331
19.88,2.233522,0.9357708
19.9,2.233804,0.9351086
19.92,2.234085,0.9344464
19.94,2.234366,0.9337844
19.96,2.234648,0.9331224
19.98,2.23493,0.9324605
20.0,2.235212,0.9317987
20.02,2.235495,0.931137
20.04,2.235777,0.9304753
20.06,2.236042,0.9298209
20.08,2.236221,0.929203
20.1,2.236399,0.9285851
20.12,2.236577,0.9279672
20.14,2.236756,0.9273493
20.16,2.236935,0.9267315
20.18,2.237114,0.9261137
20.2,2.237293,0.9254959
20.22,2.237439,0.9247977
20.24,2.237582,0.9240918
20.26,2.237725,0.923386
20.28,2.237869,0.9226801
20.3,2.238013,0.9219743
20.32,2.238157,0.9212685
20.34,2.238301,0.9205626
20.36,2.238445,0.9198568
20.38,2.23859,0.9191509
20.4,2.238735,0.9184451
20.42,2.23888,0.9177393
20.44,2.239025,0.9170335
20.46,2.239171,0.9163277
20.48,2.239316,0.9156218
20.5,2.239462,0.914916
20.52,2.239608,0.9142102
20.54,2.239755,0.9135044
20.56,2.239901,0.9127986
20.58,2.240048,0.9120928
20.6,2.240195,0.911387
20.62,2.240342,0.9106813
20.64,2.240489,0.9099755
20.66,2.240637,0.9092697
20.68,2.240785,0.908564
20.7,2.240933,0.9078582
20.72,2.241007,0.9071824
20.74,2.240904,0.906652
20.76,2.240859,0.9062644
20.78,2.240814,0.9058767
20.8,2.240769,0.905489
20.82,2.240724,0.9051012
20.84,2.24068,0.9047134
20.86,2.240635,0.9043256
20.88,2.24059,0.9039377
20.9,2.240545,0.9035498
20.92,2.240501,0.9031618
20.94,2.240456,0.9027739
20.96,2.240412,0.9023859
20.98,2.240367,0.9019978
21.0,2.240323,0.9016097
21.02,2.240278,0.9012216
21.04,2.240234,0.9008334
21.06,2.24019,0.9004452
21.08,2.240145,0.900057
21.1,2.240101,0.8996687
21.12,2.240057,0.8992804
21.14,2.240013,0.8988921
21.16,2.239969,0.8985037
21.18,2.239925,0.8981153
21.2,2.239881,0.8977268
21.22,2.239837,0.8973384
21.24,2.239793,0.8969498
21.26,2.239749,0.8965613
21.28,2.239706,0.8961727
21.3,2.239694,0.8958638
21.32,2.239768,0.8957697
21.34,2.239842,0.8956755
21.36,2.239917,0.8955814
21.38,2.239991,0.8954872
21.4,2.240065,0.8953931
21.42,2.240139,0.895299
21.44,2.240213,0.8952049
21.46,2.240287,0.8951107
21.48,2.240362,0.8950166
21.5,2.240436,0.8949225
21.52,2.24051,0.8948284
21.54,2.240584,0.8947343
21.56,2.240658,0.8946402
21.58,2.240732,0.8945461
21.6,2.240807,0.894452
21.62,2.240881,0.894358
21.64,2.240955,0.8942639
21.66,2.241029,0.8941698
21.68,2.241103,0.8940757
21.7,2.241178,0.8939817
21.72,2.241246,0.89389
21.74,2.241303,0.8938029
21.76,2.24136,0.8937158
21.78,2.241417,0.8936286
21.8,2.241473,0.8935415
21.82,2.24153,0.8934543
21.84,2.241587,0.8933672
21.86,2.241644,0.8932801
21.88,2.241701,0.893193
21.9,2.241758,0.8931059
21.92,2.241815,0.8930187
21.94,2.241872,0.8929316
21.96,2.241929,0.8928445
21.98,2.241986,0.8927574
22.0,2.242043,0.8926703
22.02,2.2421,0.8925832
22.04,2.242157,0.8924961
22.06,2.242213,0.892409
22.08,2.24227,0.8923219
22.1,2.242327,0.8922349
22.12,2.242384,0.8921478
22.14,2.242441,0.8920607
22.16,2.242498,0.8919736
22.18,2.242555,0.8918865
22.2,2.242644,0.8918789
22.22,2.242816,0.8920809
22.24,2.242988,0.8922829
22.26,2.243159,0.8924849
22.28,2.243331,0.8926868
22.3,2.243503,0.8928887
22.32,2.243675,0.8930906
22.34,2.243847,0.8932924
22.36,2.244019,0.8934942
22.38,2.244191,0.893696
22.4,2.244363,0.8938978
22.42,2.244535,0.8940995
22.44,2.244706,0.8943012
22.46,2.244878,0.8945029
22.48,2.24505,0.8947045
22.5,2.245222,0.8949061
22.52,2.245394,0.8951077
22.54,2.245566,0.8953093
22.56,2.245738,0.8955108
22.58,2.245909,0.8957123
22.6,2.246081,0.8959138
22.62,2.246253,0.8961152
22.64,2.246425,0.8963166
22.66,2.246597,0.896518
22.68,2.246768,0.8967194
22.7,2.24694,0.8969207
22.72,2.247112,0.897122
22.74,2.247284,0.8973233
22.76,2.247456,0.8975245
22.78,2.247627,0.8977258
22.8,2.247799,0.897927
22.82,2.247971,0.8981281
22.84,2.248157,0.8983653
22.86,2.24845,0.898869
22.88,2.248742,0.8993726
22.9,2.249035,0.8998761
22.92,2.249328,0.9003794
22.94,2.249621,0.9008826
22.96,2.249913,0.9013856
22.98,2.250214,0.9018853
23.0,2.250639,0.902335
23.02,2.251065,0.9027845
23.04,2.25149,0.9032339
23.06,2.251915,0.9036831
23.08,2.25234,0.9041322
23.1,2.252765,0.9045811
23.12,2.25319,0.9050299
23.14,2.253615,0.9054786
23.16,2.25404,0.905927
23.18,2.254464,0.9063754
23.2,2.254889,0.9068236
23.22,2.255314,0.9072716
23.24,2.255738,0.9077195
23.26,2.256152,0.9081403
23.28,2.256544,0.9085083
23.3,2.256937,0.9088763
23.32,2.257329,0.9092441
23.34,2.257722,0.9096118
23.36,2.258114,0.9099794
23.38,2.258506,0.9103469
23.4,2.258898,0.9107143
23.42,2.259291,0.9110816
23.44,2.259682,0.9114488
23.46,2.260075,0.9118159
23.48,2.260467,0.9121829
23.5,2.260858,0.9125498
23.52,2.26125,0.9129165
23.54,2.261642,0.9132832
23.56,2.262034,0.9136497
23.58,2.262426,0.9140162
23.6,2.262817,0.9143825
23.62,2.263209,0.9147487
23.64,2.2636,0.9151149
23.66,2.263992,0.9154809
23.68,2.264457,0.9158172
23.7,2.264971,0.9161333
23.72,2.265485,0.9164493
23.74,2.265999,0.9167652
23.76,2.266513,0.917081
23.78,2.267027,0.9173967
23.8,2.267539,0.9177087
23.82,2.268049,0.9180146
23.84,2.268559,0.9183204
23.86,2.269068,0.9186262
23.88,2.269578,0.9189319
23.9,2.270087,0.9192374
23.92,2.270596,0.9195429
23.94,2.271105,0.9198483
23.96,2.271614,0.9201536
23.98,2.272123,0.9204588
24.0,2.272632,0.9207639
24.02,2.27314,0.9210689
24.04,2.273649,0.9213739
24.06,2.274157,0.9216787
24.08,2.274666,0.9219834
24.1,2.275174,0.9222881
24.12,2.275682,0.9225926
24.14,2.27619,0.9228971
24.16,2.276698,0.9232015
24.18,2.277206,0.9235058
24.2,2.277713,0.92381
24.22,2.278221,0.9241141
24.24,2.278728,0.9244181
24.26,2.279236,0.924722
24.28,2.279743,0.9250258
24.3,2.28025,0.9253296
24.32,2.280757,0.9256332
24.34,2.281264,0.9259368
24.36,2.281686,0.9260319
24.38,2.282091,0.9260854
24.4,2.28251,0.9261333
24.42,2.283333,0.9260173
24.44,2.284156,0.9259014
24.46,2.284978,0.9257857
24.48,2.2858,0.9256702
24.5,2.286622,0.9255549
24.52,2.287444,0.9254397
24.54,2.288266,0.9253248
24.56,2.289087,0.9252099
24.58,2.289908,0.9250953
24.6,2.290729,0.9249808
24.62,2.29155,0.9248665
24.64,2.29237,0.9247524
24.66,2.29319,0.9246384
24.68,2.29401,0.9245246
24.7,2.29483,0.924411
24.72,2.29565,0.9242975
24.74,2.296469,0.9241842
24.76,2.297288,0.9240711
24.78,2.298107,0.9239582
24.8,2.298926,0.9238454
24.82,2.299744,0.9237328
24.84,2.300562,0.9236203
24.86,2.301381,0.9235081
24.88,2.302198,0.9233959
24.9,2.303016,0.923284
24.92,2.303833,0.9231722
24.94,2.304651,0.9230606
24.96,2.305467,0.9229492
24.98,2.306284,0.9228379
25.0,2.307101,0.9227268
25.02,2.307917,0.9226158
25.04,2.308733,0.9225051
25.06,2.309549,0.9223944
25.08,2.310365,0.922284
25.1,2.31118,0.9221737
25.12,2.311995,0.9220636
25.14,2.312822,0.9219826
25.16,2.313656,0.9219203
25.18,2.314759,0.9217505
25.2,2.316627,0.9212769
25.22,2.318493,0.9208046
25.24,2.320359,0.9203334
25.26,2.322224,0.9198633
25.28,2.324087,0.9193943
25.3,2.32595,0.9189265
25.32,2.327812,0.9184598
25.34,2.329673,0.9179942
25.36,2.331532,0.9175297
25.38,2.333391,0.9170664
25.4,2.335249,0.9166041
25.42,2.337106,0.916143
25.44,2.338962,0.915683
25.46,2.340817,0.915224
25.48,2.342672,0.9147662
25.5,2.344525,0.9143095
25.52,2.346377,0.9138538
25.54,2.348228,0.9133993
25.56,2.350079,0.9129458
25.58,2.351911,0.9124999
25.6,2.353588,0.9121152
25.62,2.355263,0.9117314
25.64,2.356938,0.9113485
25.66,2.358612,0.9109664
25.68,2.360285,0.9105852
25.7,2.361958,0.9102048
25.72,2.36363,0.9098253
25.74,2.3653,0.9094466
25.76,2.366958,0.9090374
25.78,2.368596,0.9085785
25.8,2.370233,0.9081205
25.82,2.37187,0.9076633
25.84,2.373505,0.9072071
25.86,2.37514,0.9067518
25.88,2.376775,0.9062974
25.9,2.378408,0.9058438
25.92,2.380041,0.9053912
25.94,2.381674,0.9049394
25.96,2.383305,0.9044885
25.98,2.384936,0.9040385
26.0,2.386611,0.9035723
26.02,2.388415,0.9030582
26.04,2.390218,0.9025452
26.06,2.392019,0.9020333
26.08,2.393821,0.9015225
26.1,2.395621,0.9010128
26.12,2.39742,0.9005041
26.14,2.399219,0.8999966
26.16,2.401016,0.8994901
26.18,2.402813,0.8989847
26.2,2.404609,0.8984803
26.22,2.406405,0.897977
26.24,2.408199,0.8974748
26.26,2.409993,0.8969736
26.28,2.411785,0.8964735
26.3,2.413577,0.8959744
26.32,2.415368,0.8954764
26.34,2.417159,0.8949795
26.36,2.418948,0.8944836
26.38,2.420736,0.8939887
26.4,2.422522,0.8934902
26.42,2.424255,0.8928515
26.44,2.427298,0.8917322
26.46,2.430724,0.8904753
26.48,2.434148,0.8892228
26.5,2.437569,0.8879748
26.52,2.440987,0.8867313
26.54,2.444403,0.8854921
26.56,2.447817,0.8842573
26.58,2.451228,0.8830269
26.6,2.454636,0.8818008
26.62,2.458042,0.8805791
26.64,2.461445,0.8793616
26.66,2.464198,0.878379
26.68,2.466891,0.8774201
26.7,2.469583,0.8764638
26.72,2.472273,0.8755101
26.74,2.474961,0.8745591
26.76,2.477648,0.8736108
26.78,2.480333,0.8726651
26.8,2.483017,0.8717219
26.82,2.485698,0.8707814
26.84,2.488379,0.8698435
26.86,2.491001,0.868747
26.88,2.49286,0.8677633
26.9,2.494566,0.8668342
26.92,2.496271,0.8659065
26.94,2.497977,0.8649802
26.96,2.499682,0.8640553
26.98,2.501386,0.8631317
27.0,2.50309,0.8622095
27.02,2.504794,0.8612887
27.04,2.506498,0.8603693
27.06,2.508201,0.8594513
27.08,2.509904,0.8585346
27.1,2.5116,0.8576215
27.12,2.513288,0.8567124
27.14,2.514975,0.8558046
27.16,2.516662,0.8548982
27.18,2.518349,0.8539931
27.2,2.520035,0.8530893
27.22,2.521721,0.8521869
27.24,2.523407,0.8512858
27.26,2.525093,0.850386
27.28,2.526778,0.8494875
27.3,2.528462,0.8485904
27.32,2.530148,0.8476989
27.34,2.530997,0.8471034
27.36,2.531758,0.8465375
27.38,2.532519,0.845972
27.4,2.53328,0.8454068
27.42,2.534041,0.8448419
27.44,2.534802,0.8442774
27.46,2.535563,0.8437132
27.48,2.536325,0.8431493
27.5,2.537086,0.8425858
27.52,2.537847,0.8420226
27.54,2.538608,0.8414597
27.56,2.53937,0.8408972
27.58,2.540131,0.840335
27.6,2.540892,0.8397732
27.62,2.541653,0.8392117
27.64,2.542415,0.8386505
27.66,2.543176,0.8380897
27.68,2.543937,0.8375291
27.7,2.544698,0.836969
27.72,2.54546,0.8364091
27.74,2.546221,0.8358496
27.76,2.546982,0.8352904
27.78,2.547744,0.8347316
27.8,2.548479,0.8340848
27.82,2.54947,0.8327325
27.84,2.550462,0.831381
27.86,2.551454,0.8300304
27.88,2.552447,0.8286807
27.9,2.55344,0.8273318
27.92,2.554434,0.8259838
27.94,2.555429,0.8246366
27.96,2.556424,0.8232903
27.98,2.55742,0.8219448
28.0,2.558416,0.8206002
28.02,2.559413,0.8192565
28.04,2.560411,0.8179136
28.06,2.561245,0.8160596
28.08,2.562023,0.8140218
28.1,2.562802,0.8119847
28.12,2.563583,0.8099484
28.14,2.564366,0.8079128
28.16,2.56515,0.805878
28.18,2.565935,0.8038439
28.2,2.566723,0.8018105
28.22,2.567512,0.7997779
28.24,2.568302,0.797746
28.26,2.569094,0.7957149
28.28,2.569888,0.7936845
28.3,2.570559,0.7916698
28.32,2.570962,0.7894978
28.34,2.571368,0.7873258
28.36,2.571775,0.785154
28.38,2.572184,0.7829823
28.4,2.572595,0.7808107
28.42,2.573007,0.7786393
28.44,2.573422,0.7764681
28.46,2.573838,0.774297
28.48,2.574256,0.7721261
28.5,2.574676,0.7699553
28.52,2.575097,0.7677847
28.54,2.575521,0.7656143
28.56,2.575946,0.763444
28.58,2.576564,0.7619213
28.6,2.577266,0.7606793
28.62,2.577969,0.7594377
28.64,2.578672,0.7581967
28.66,2.579376,0.7569562
28.68,2.58008,0.7557162
28.7,2.580785,0.7544768
28.72,2.58149,0.7532378
28.74,2.582196,0.7519993
28.76,2.582902,0.7507614
28.78,2.58361,0.749524
28.8,2.584317,0.7482871
28.82,2.584555,0.7471866
28.84,2.584658,0.7461254
28.86,2.584761,0.7450642
28.88,2.584864,0.744003
28.9,2.584968,0.7429417
28.92,2.585072,0.7418804
28.94,2.585176,0.7408191
28.96,2.585281,0.7397577
28.98,2.585387,0.7386963
29.0,2.585492,0.7376349
29.02,2.585599,0.7365734
29.04,2.585705,0.7355119
29.06,2.585812,0.7344504
29.08,2.58592,0.7333888
29.1,2.586036,0.732356
29.12,2.586176,0.7314071
29.14,2.586317,0.7304582
29.16,2.586457,0.7295093
29.18,2.586599,0.7285604
29.2,2.58674,0.7276115
29.22,2.586882,0.7266627
29.24,2.587025,0.7257138
29.26,2.587167,0.724765
29.28,2.58731,0.7238161
29.3,2.587453,0.7228673
29.32,2.587597,0.7219184
29.34,2.587741,0.7209696
29.36,2.587885,0.7200208
29.38,2.58803,0.719072
29.4,2.588175,0.7181232
29.42,2.58832,0.7171745
29.44,2.588466,0.7162257
29.46,2.588612,0.715277
29.48,2.588758,0.7143282
29.5,2.588905,0.7133795
29.52,2.589052,0.7124308
29.54,2.589199,0.7114821
29.56,2.589347,0.7105334
29.58,2.589495,0.7095847
29.6,2.589644,0.7086361
29.62,2.589793,0.7076875
29.64,2.589942,0.7067388
29.66,2.590135,0.705951
29.68,2.590338,0.7051975
29.7,2.590541,0.7044439
29.72,2.590744,0.7036905
29.74,2.590947,0.7029371
29.76,2.591151,0.7021838
29.78,2.591355,0.7014305
29.8,2.591559,0.7006773
29.82,2.591764,0.6999241
29.84,2.591968,0.699171
29.86,2.592173,0.698418
29.88,2.592378,0.697665
29.9,2.592599,0.6969079
29.92,2.592845,0.696144
29.94,2.593092,0.6953802
29.96,2.593339,0.6946165
29.98,2.593586,0.6938528
30.0,2.593834,0.6930893
30.02,2.594082,0.6923258
30.04,2.59433,0.6915624
30.06,2.594578,0.6907991
30.08,2.594826,0.6900359
30.1,2.595075,0.6892728
30.12,2.595324,0.6885098
30.14,2.595573,0.6877468
30.16,2.595822,0.686984
30.18,2.596071,0.6862212
30.2,2.596321,0.6854585
30.22,2.596566,0.6846766
30.24,2.596802,0.6838596
30.26,2.597038,0.6830426
30.28,2.597274,0.6822257
30.3,2.597511,0.6814088
30.32,2.597748,0.6805921
30.34,2.597985,0.6797754
30.36,2.598222,0.6789589
30.38,2.59846,0.6781424
30.4,2.598698,0.6773259
30.42,2.598936,0.6765096
30.44,2.599174,0.6756933
30.46,2.599413,0.6748772
30.48,2.599651,0.6740611
30.5,2.599891,0.6732451
30.52,2.60013,0.6724292
30.54,2.60037,0.6716133
30.56,2.60061,0.6707976
30.58,2.60085,0.6699819
30.6,2.60109,0.6691663
30.62,2.601331,0.6683509
30.64,2.601572,0.6675354
30.66,2.601813,0.6667201
30.68,2.602054,0.6659049
30.7,2.602296,0.6650897
30.72,2.602538,0.6642747
30.74,2.60278,0.6634597
30.76,2.603023,0.6626448
30.78,2.603129,0.6618646
30.8,2.60321,0.661091
30.82,2.603283,0.6602844
30.84,2.603354,0.6594678
30.86,2.603425,0.6586511
30.88,2.603496,0.6578344
30.9,2.603567,0.6570177
30.92,2.603639,0.656201
30.94,2.603711,0.6553843
30.96,2.603783,0.6545675
30.98,2.603855,0.6537508
31.0,2.603928,0.652934
31.02,2.604001,0.6521172
31.04,2.604074,0.6513004
31.06,2.604147,0.6504835
31.08,2.604221,0.6496667
31.1,2.604295,0.6488498
31.12,2.604369,0.648033
31.14,2.604444,0.6472161
31.16,2.604518,0.6463991
31.18,2.604593,0.6455822
31.2,2.604668,0.6447653
31.22,2.604744,0.6439483
31.24,2.604819,0.6431313
31.26,2.604895,0.6423144
31.28,2.604971,0.6414974
31.3,2.605048,0.6406803
31.32,2.605125,0.6398633
31.34,2.605201,0.6390463
31.36,2.605279,0.6382292
31.38,2.605356,0.6374122
31.4,2.605434,0.6365951
31.42,2.605511,0.635778
31.44,2.605583,0.6349344
31.46,2.605655,0.6340904
31.48,2.605727,0.6332465
31.5,2.6058,0.6324025
31.52,2.605872,0.6315584
31.54,2.605945,0.6307144
31.56,2.606019,0.6298704
31.58,2.606092,0.6290263
31.6,2.606166,0.6281822
31.62,2.60624,0.6273381
31.64,2.606314,0.626494
31.66,2.606389,0.6256499
31.68,2.606464,0.6248057
31.7,2.606539,0.6239615
31.72,2.606614,0.6231174
31.74,2.60669,0.6222732
31.76,2.606765,0.621429
31.78,2.606842,0.6205848
31.8,2.606918,0.6197405
31.82,2.606995,0.6188963
31.84,2.607072,0.618052
31.86,2.607149,0.6172077
31.88,2.607227,0.6163634
31.9,2.607304,0.6155191
31.92,2.607382,0.6146748
31.94,2.607461,0.6138305
31.96,2.607539,0.6129861
31.98,2.607618,0.6121418
32.0,2.607697,0.6112974
32.02,2.607765,0.6104558
32.04,2.607824,0.6096162
32.06,2.607883,0.6087766
32.08,2.607964,0.6080279
32.1,2.60811,0.6075543
32.12,2.608255,0.6070807
32.14,2.6084,0.6066072
32.16,2.608546,0.6061338
32.18,2.608691,0.6056603
32.2,2.608837,0.6051869
32.22,2.608983,0.6047135
32.24,2.609129,0.6042402
32.26,2.609275,0.6037668
32.28,2.609421,0.6032936
32.3,2.609567,0.6028203
32.32,2.609713,0.6023471
32.34,2.609859,0.6018739
32.36,2.610006,0.6014008
32.38,2.610152,0.6009276
32.4,2.610298,0.6004546
32.42,2.610445,0.5999815
32.44,2.610592,0.5995085
32.46,2.610739,0.5990355
32.48,2.610885,0.5985626
32.5,2.611032,0.5980897
32.52,2.611179,0.5976168
32.54,2.611327,0.5971439
32.56,2.611474,0.5966711
32.58,2.611621,0.5961983
32.6,2.611768,0.5957256
32.62,2.611916,0.5952529
32.64,2.612063,0.5947802
32.66,2.612211,0.5943076
32.68,2.612359,0.5938349
32.7,2.612507,0.5933624
32.72,2.612655,0.5928898
32.74,2.612802,0.5924173
32.76,2.612951,0.5919448
32.78,2.613099,0.5914724
32.8,2.613247,0.591
32.82,2.613395,0.5905276
32.84,2.613544,0.5900553
32.86,2.613692,0.589583
32.88,2.613841,0.5891107
32.9,2.613989,0.5886385
32.92,2.614138,0.5881663
32.94,2.614287,0.5876941
32.96,2.614436,0.587222
32.98,2.614585,0.5867499
33.0,2.614734,0.5862779
33.02,2.614883,0.5858058
33.04,2.615032,0.5853339
33.06,2.615181,0.5848619
33.08,2.615331,0.58439
33.1,2.615464,0.5838438
33.12,2.615589,0.5832617
33.14,2.615714,0.5826797
33.16,2.615839,0.5820977
33.18,2.615965,0.5815157
33.2,2.61609,0.5809338
33.22,2.616216,0.5803519
33.24,2.616342,0.57977
33.26,2.616468,0.5791881
33.28,2.616594,0.5786063
33.3,2.61672,0.5780245
33.32,2.616846,0.5774427
33.34,2.616973,0.576861
33.36,2.617086,0.5762822
33.38,2.617051,0.575736
33.4,2.617017,0.5751897
33.42,2.616982,0.5746434
33.44,2.616948,0.5740971
33.46,2.616914,0.5735507
33.48,2.61688,0.5730043
33.5,2.616846,0.5724578
33.52,2.616812,0.5719114
33.54,2.616779,0.5713648
33.56,2.616745,0.5708183
33.58,2.616711,0.5702717
33.6,2.616678,0.569725
33.62,2.616645,0.5691784
33.64,2.616611,0.5686317
33.66,2.616578,0.5680849
33.68,2.616545,0.5675382
33.7,2.616513,0.5669913
33.72,2.61648,0.5664445
33.74,2.616447,0.5658976
33.76,2.616415,0.5653507
33.78,2.616382,0.5648037
33.8,2.616347,0.5642424
33.82,2.616293,0.5635949
33.84,2.616239,0.5629474
33.86,2.616185,0.5622998
33.88,2.616132,0.5616522
33.9,2.616079,0.5610045
33.92,2.616026,0.5603567
33.94,2.615973,0.5597089
33.96,2.61592,0.559061
33.98,2.615867,0.5584131
34.0,2.615815,0.5577651
34.02,2.615762,0.5571171
34.04,2.61571,0.556469
34.06,2.615658,0.5558208
34.08,2.615606,0.5551726
34.1,2.615554,0.5545243
34.12,2.615502,0.553876
34.14,2.615451,0.5532276
34.16,2.6154,0.5525792
34.18,2.615348,0.5519307
34.2,2.615297,0.5512821
34.22,2.615246,0.5506335
34.24,2.615196,0.5499848
34.26,2.615145,0.5493361
34.28,2.615094,0.5486874
34.3,2.615044,0.5480385
34.32,2.614994,0.5473896
34.34,2.614944,0.5467407
34.36,2.614894,0.5460917
34.38,2.614844,0.5454426
34.4,2.614795,0.5447935
34.42,2.614745,0.5441443
34.44,2.614696,0.5434951
34.46,2.614647,0.5428458
34.48,2.614598,0.5421965
34.5,2.614549,0.5415471
34.52,2.6145,0.5408976
34.54,2.614454,0.5402567
34.56,2.614469,0.5399182
34.58,2.614485,0.5395797
34.6,2.614501,0.5392412
34.62,2.614517,0.5389027
34.64,2.614533,0.5385642
34.66,2.614549,0.5382256
34.68,2.614565,0.5378871
34.7,2.614581,0.5375486
34.72,2.614597,0.5372101
34.74,2.614614,0.5368715
34.76,2.61463,0.536533
34.78,2.614646,0.5361944
34.8,2.614663,0.5358559
34.82,2.614679,0.5355173
34.84,2.614695,0.5351788
34.86,2.614712,0.5348402
34.88,2.614728,0.5345017
34.9,2.614745,0.5341631
34.92,2.614761,0.5338245
34.94,2.614778,0.5334859
34.96,2.614795,0.5331473
34.98,2.614811,0.5328088
