Repository: hammer-wang/enhancement_factor

File: data/MgF2.csv
wl,n,k
0.21,1.41754,1e-08
0.22,1.41291,1e-08
0.23,1.409,1e-08
0.24,1.40567,1e-08
0.25,1.4028,1e-08
0.26,1.4003,1e-08
0.27,1.39812,1e-08
0.28,1.3962,1e-08
0.29,1.3945,1e-08
0.3,1.39298,1e-08
0.31,1.39162,1e-08
0.32,1.3904,1e-08
0.33,1.3893,1e-08
0.34,1.3883,1e-08
0.35,1.38739,1e-08
0.36,1.38656,1e-08
0.37,1.3858,1e-08
0.38,1.3851,1e-08
0.39,1.38446,1e-08
0.4,1.38387,1e-08
0.42,1.38281,1e-08
0.44,1.38189,1e-08
0.46,1.3811,1e-08
0.48,1.3804,1e-08
0.5,1.37978,1e-08
0.52,1.37923,1e-08
0.54,1.37873,1e-08
0.56,1.37829,1e-08
0.58,1.37789,1e-08
0.6,1.37752,1e-08
0.62,1.37718,1e-08
0.64,1.37688,1e-08
0.66,1.37659,1e-08
0.68,1.37633,1e-08
0.7,1.37608,1e-08
0.72,1.37585,1e-08
0.74,1.37563,1e-08
0.76,1.37543,1e-08
0.78,1.37524,1e-08
0.8,1.37506,1e-08
0.82,1.37488,1e-08
0.84,1.37472,1e-08
0.86,1.37456,1e-08
0.88,1.3744,1e-08
0.9,1.37426,1e-08
0.92,1.37411,1e-08
0.94,1.37398,1e-08
0.96,1.37384,1e-08
0.98,1.37371,1e-08
1.0,1.37358,1e-08
1.0204,1.37346,1e-08
1.0417,1.37333,1e-08
1.0638,1.37319,1e-08
1.087,1.37306,1e-08
1.1111,1.37292,1e-08
1.1364,1.37277,1e-08
1.1628,1.37263,1e-08
1.1905,1.37247,1e-08
1.2195,1.37231,1e-08
1.25,1.37215,1e-08
1.2821,1.37197,1e-08
1.3158,1.37179,1e-08
1.3514,1.3716,1e-08
1.3889,1.3714,1e-08
1.4286,1.37118,1e-08
1.4706,1.37096,1e-08
1.5152,1.37071,1e-08
1.5625,1.37045,1e-08
1.6129,1.37017,1e-08
1.6667,1.36986,1e-08
1.7241,1.36953,1e-08
1.7857,1.36917,1e-08
1.8519,1.36877,1e-08
1.9231,1.36833,1e-08
2.0,1.36784,1e-08
2.0408,1.36757,1e-08
2.0833,1.36729,1e-08
2.1277,1.36699,1e-08
2.1739,1.36667,1e-08
2.2222,1.36633,1e-08
2.2727,1.36597,1e-08
2.3256,1.36559,1e-08
2.381,1.36518,1e-08
2.439,1.36474,1e-08
2.5,1.36426,1e-08
2.5641,1.36375,1e-08
2.6316,1.3632,1e-08
2.7027,1.36261,1e-08
2.7778,1.36196,1e-08
2.8571,1.36126,1e-08
2.9412,1.36049,1e-08
3.0303,1.35966,1e-08
3.125,1.35874,1e-08
3.2258,1.35773,1e-08
3.3333,1.35662,1e-08
3.4483,1.35539,1e-08
3.5714,1.35402,1e-08
3.7037,1.35249,1e-08
3.8462,1.35077,1e-08
4.0,1.34883,1e-08
4.1667,1.34663,1e-08
4.3478,1.34412,1e-08
4.5455,1.34125,1e-08
4.7619,1.33792,1e-08
5.0,1.33404,4.2e-07
5.1282,1.33186,6e-07
5.2632,1.32948,8.5e-07
5.4054,1.32689,1.2e-06
5.5556,1.32406,1.7e-06
5.7143,1.32096,2.5e-06
5.8824,1.31754,3.6e-06
6.0606,1.31378,5.1e-06
6.25,1.30961,7.4e-06
6.4516,1.30497,1.1e-05
6.6667,1.29978,1.6e-05
6.8966,1.29396,2.4e-05
7.1429,1.2874,3.7e-05
7.4074,1.281,5.7e-05
7.6923,1.273,8.6e-05
8.0,1.264,0.00013
8.3333,1.252,0.00019
8.6957,1.24,0.00028
9.0909,1.224,0.00044
9.5238,1.206,0.00071
10.0,1.18,0.0012
10.204,1.17,0.0015
10.417,1.16,0.0019
10.638,1.15,0.0024
10.87,1.14,0.003
11.111,1.12,0.0037
11.364,1.11,0.0046
11.628,1.09,0.0057
11.905,1.07,0.0069
12.195,1.04,0.0084
12.5,1.02,0.01
12.821,0.99,0.012
13.158,0.95,0.015
13.514,0.91,0.018
13.889,0.86,0.022
14.286,0.79,0.029
14.706,0.71,0.041
15.152,0.61,0.062
15.625,0.47,0.11
16.129,0.28,0.24
16.667,0.17,0.5
17.241,0.14,0.73
17.857,0.14,0.96
18.519,0.14,1.2
19.231,0.15,1.5
20.0,0.17,1.9
20.408,0.21,2.2
20.833,0.27,2.5
21.277,0.42,3.1
21.739,0.86,4.0
22.222,3.11,5.3
22.727,4.97,1.8
23.256,3.58,0.68
23.81,2.59,0.58
24.39,2.7,2.2
25.0,3.3,0.39
25.641,2.74,0.17
26.316,2.43,0.12
27.027,2.21,0.091
27.778,2.02,0.078
28.571,1.84,0.07
29.412,1.66,0.068
30.303,1.46,0.071
31.25,1.2,0.083
32.258,0.81,0.13
33.333,0.18,0.64
34.483,0.11,1.3
35.714,0.11,2.0
37.037,0.15,2.8
38.462,0.32,4.3
40.0,3.25,9.9
41.667,6.19,0.49
43.478,4.43,0.14
45.455,3.76,0.072
47.619,3.4,0.045
50.0,3.16,0.032
52.632,2.99,0.024
55.556,2.87,0.019
58.824,2.78,0.015
62.5,2.7,0.013
66.667,2.64,0.011
71.429,2.59,0.0093
76.923,2.54,0.008
83.333,2.51,0.007
90.909,2.48,0.0061
100.0,2.45,0.0052
111.11,2.43,0.0045
125.0,2.41,0.0039
142.86,2.39,0.0033
166.67,2.38,0.0028
200.0,2.37,0.0023
250.0,2.36,0.0018
333.33,2.35,0.0013

File: data/SiC.csv (part 1 of 4)
wl,n,k
0.32,2.588023,6.289239e-08
0.34,2.58797,7.54512e-08
0.36,2.587914,8.958247e-08
0.38,2.587854,1.053798e-07
0.4,2.587791,1.22937e-07
0.42,2.587725,1.42348e-07
0.44,2.587656,1.637071e-07
0.46,2.587583,1.871087e-07
0.48,2.587507,2.126473e-07
0.5,2.587428,2.40418e-07
0.52,2.587346,2.705158e-07
0.54,2.58726,3.030362e-07
0.56,2.587171,3.380749e-07
0.58,2.587079,3.757278e-07
0.6,2.586984,4.160913e-07
0.62,2.586885,4.592619e-07
0.64,2.586783,5.053365e-07
0.66,2.586678,5.544124e-07
0.68,2.586569,6.065872e-07
0.7,2.586457,6.619587e-07
0.72,2.586342,7.206254e-07
0.74,2.586224,7.826859e-07
0.76,2.586102,8.482392e-07
0.78,2.585977,9.17385e-07
0.8,2.585849,9.90223e-07
0.82,2.585717,1.066853e-06
0.84,2.585583,1.147377e-06
0.86,2.585444,1.231896e-06
0.88,2.585303,1.32051e-06
0.9,2.585158,1.413323e-06
0.92,2.58501,1.510437e-06
0.94,2.584858,1.611955e-06
0.96,2.584703,1.717981e-06
0.98,2.584545,1.828618e-06
1.0,2.584384,1.943973e-06
1.02,2.584219,2.064149e-06
1.04,2.58405,2.189252e-06
1.06,2.583879,2.31939e-06
1.08,2.583704,2.454669e-06
1.1,2.583525,2.595196e-06
1.12,2.583343,2.74108e-06
1.14,2.583158,2.892429e-06
1.16,2.58297,3.049353e-06
1.18,2.582778,3.211963e-06
1.2,2.582582,3.380368e-06
1.22,2.582383,3.554681e-06
1.24,2.582181,3.735013e-06
1.26,2.581975,3.921478e-06
1.28,2.581766,4.114188e-06
1.3,2.581554,4.313259e-06
1.32,2.581338,4.518805e-06
1.34,2.581118,4.730942e-06
1.36,2.580895,4.949787e-06
1.38,2.580669,5.175457e-06
1.4,2.580439,5.408071e-06
1.42,2.580205,5.647748e-06
1.44,2.579968,5.894607e-06
1.46,2.579728,6.148769e-06
1.48,2.579484,6.410356e-06
1.5,2.579236,6.679491e-06
1.52,2.578985,6.956296e-06
1.54,2.578731,7.240897e-06
1.56,2.578472,7.533419e-06
1.58,2.578211,7.833988e-06
1.6,2.577945,8.14273e-06
1.62,2.577676,8.459775e-06
1.64,2.577404,8.785253e-06
1.66,2.577128,9.119291e-06
1.68,2.576848,9.462024e-06
1.7,2.576565,9.813582e-06
1.72,2.576278,1.01741e-05
1.74,2.575987,1.054371e-05
1.76,2.575693,1.092255e-05
1.78,2.575395,1.131076e-05
1.8,2.575093,1.170847e-05
1.82,2.574788,1.211582e-05
1.84,2.574479,1.253296e-05
1.86,2.574166,1.296002e-05
1.88,2.57385,1.339716e-05
1.9,2.57353,1.38445e-05
1.92,2.573206,1.43022e-05
1.94,2.572878,1.477041e-05
1.96,2.572547,1.524927e-05
1.98,2.572211,1.573893e-05
2.0,2.571872,1.623954e-05
2.02,2.57153,1.675125e-05
2.04,2.571183,1.727422e-05
2.06,2.570832,1.780861e-05
2.08,2.570478,1.835456e-05
2.1,2.57012,1.891225e-05
2.12,2.569758,1.948181e-05
2.14,2.569392,2.006342e-05
2.16,2.569022,2.065724e-05
2.18,2.568648,2.126344e-05
2.2,2.568271,2.188217e-05
2.22,2.567889,2.251361e-05
2.24,2.567503,2.315792e-05
2.26,2.567114,2.381528e-05
2.28,2.56672,2.448585e-05
2.3,2.566323,2.516981e-05
2.32,2.565921,2.586734e-05
2.34,2.565516,2.657862e-05
2.36,2.565106,2.730381e-05
2.38,2.564692,2.804311e-05
2.4,2.564274,2.87967e-05
2.42,2.563852,2.956475e-05
2.44,2.563426,3.034747e-05
2.46,2.562996,3.114503e-05
2.48,2.562562,3.195763e-05
2.5,2.562124,3.278546e-05
2.52,2.561681,3.362871e-05
2.54,2.561234,3.448758e-05
2.56,2.560783,3.536227e-05
2.58,2.560328,3.625299e-05
2.6,2.559869,3.715993e-05
2.62,2.559405,3.808329e-05
2.64,2.558937,3.90233e-05
2.66,2.558464,3.998015e-05
2.68,2.557988,4.095406e-05
2.7,2.557507,4.194524e-05
2.72,2.557021,4.295391e-05
2.74,2.556532,4.39803e-05
2.76,2.556037,4.502461e-05
2.78,2.555539,4.608708e-05
2.8,2.555036,4.716793e-05
2.82,2.554528,4.826739e-05
2.84,2.554017,4.938569e-05
2.86,2.5535,5.052308e-05
2.88,2.552979,5.167977e-05
2.9,2.552454,5.285603e-05
2.92,2.551924,5.405208e-05
2.94,2.551389,5.526817e-05
2.96,2.55085,5.650456e-05
2.98,2.550306,5.776149e-05
3.0,2.549757,5.903921e-05
3.02,2.549204,6.033799e-05
3.04,2.548646,6.165809e-05
3.06,2.548084,6.299976e-05
3.08,2.547516,6.436328e-05
3.1,2.546944,6.574891e-05
3.12,2.546367,6.715694e-05
3.14,2.545785,6.858762e-05
3.16,2.545199,7.004125e-05
3.18,2.544607,7.15181e-05
3.2,2.544011,7.301847e-05
3.22,2.54341,7.454264e-05
3.24,2.542804,7.60909e-05
3.26,2.542192,7.766356e-05
3.28,2.541576,7.926091e-05
3.3,2.540955,8.088326e-05
3.32,2.540329,8.253092e-05
3.34,2.539697,8.420419e-05
3.36,2.539061,8.59034e-05
3.38,2.538419,8.762886e-05
3.4,2.537773,8.93809e-05
3.42,2.537121,9.115985e-05
3.44,2.536464,9.296603e-05
3.46,2.535801,9.479979e-05
3.48,2.535134,9.666147e-05
3.5,2.534461,9.85514e-05
3.52,2.533783,0.00010047
3.54,2.533099,0.0001024175
3.56,2.53241,0.0001043943
3.58,2.531716,0.0001064008
3.6,2.531016,0.0001084374
3.62,2.53031,0.0001105044
3.64,2.529599,0.0001126022
3.66,2.528883,0.0001147312
3.68,2.528161,0.0001168917
3.7,2.527433,0.0001190843
3.72,2.5267,0.0001213091
3.74,2.525961,0.0001235668
3.76,2.525216,0.0001258576
3.78,2.524466,0.0001281821
3.8,2.52371,0.0001305405
3.82,2.522947,0.0001329333
3.84,2.52218,0.0001353611
3.86,2.521406,0.0001378241
3.88,2.520626,0.0001403229
3.9,2.51984,0.0001428579
3.92,2.519048,0.0001454295
3.94,2.518251,0.0001480382
3.96,2.517447,0.0001506845
3.98,2.516637,0.0001533689
4.0,2.515821,0.0001560917
4.02,2.514998,0.0001588536
4.04,2.51417,0.000161655
4.06,2.513335,0.0001644965
4.08,2.512494,0.0001673784
4.1,2.511646,0.0001703014
4.12,2.510792,0.0001732659
4.14,2.509932,0.0001762725
4.16,2.509065,0.0001793217
4.18,2.508192,0.0001824141
4.2,2.507312,0.0001855502
4.22,2.506425,0.0001887306
4.24,2.505532,0.0001919558
4.26,2.504632,0.0001952265
4.28,2.503725,0.0001985431
4.3,2.502811,0.0002019064
4.32,2.501891,0.0002053168
4.34,2.500964,0.0002087751
4.36,2.500029,0.0002122817
4.38,2.499088,0.0002158375
4.4,2.49814,0.0002194429
4.42,2.497184,0.0002230987
4.44,2.496222,0.0002268054
4.46,2.495252,0.0002305638
4.48,2.494275,0.0002343746
4.5,2.493291,0.0002382384
4.52,2.492299,0.0002421559
4.54,2.4913,0.0002461278
4.56,2.490294,0.0002501548
4.58,2.48928,0.0002542377
4.6,2.488258,0.0002583772
4.62,2.487229,0.0002625741
4.64,2.486192,0.0002668291
4.66,2.485147,0.000271143
4.68,2.484095,0.0002755165
4.7,2.483035,0.0002799505
4.72,2.481966,0.0002844458
4.74,2.48089,0.0002890032
4.76,2.479806,0.0002936235
4.78,2.478714,0.0002983076
4.8,2.477613,0.0003030563
4.82,2.476504,0.0003078705
4.84,2.475388,0.0003127512
4.86,2.474262,0.0003176991
4.88,2.473129,0.0003227152
4.9,2.471986,0.0003278005
4.92,2.470836,0.0003329558
4.94,2.469676,0.0003381822
4.96,2.468508,0.0003434806
4.98,2.467331,0.000348852
5.0,2.466146,0.0003542974
5.02,2.464951,0.0003598178
5.04,2.463748,0.0003654143
5.06,2.462535,0.0003710879
5.08,2.461313,0.0003768397
5.1,2.460082,0.0003826708
5.12,2.458842,0.0003885823
5.14,2.457593,0.0003945753
5.16,2.456334,0.0004006509
5.18,2.455066,0.0004068104
5.2,2.453788,0.0004130548
5.22,2.4525,0.0004193855
5.24,2.451203,0.0004258035
5.26,2.449896,0.0004323102
5.28,2.448578,0.0004389069
5.3,2.447251,0.0004455947
5.32,2.445914,0.000452375
5.34,2.444567,0.0004592492
5.36,2.443209,0.0004662186
5.38,2.441842,0.0004732845
5.4,2.440463,0.0004804483
5.42,2.439074,0.0004877115
5.44,2.437675,0.0004950755
5.46,2.436265,0.0005025418
5.48,2.434844,0.0005101119
5.5,2.433412,0.0005177872
5.52,2.431969,0.0005255694
5.54,2.430515,0.0005334599
5.56,2.42905,0.0005414605
5.58,2.427573,0.0005495727
5.6,2.426085,0.0005577982
5.62,2.424586,0.0005661386
5.64,2.423075,0.0005745957
5.66,2.421552,0.0005831713
5.68,2.420017,0.000591867
5.7,2.418471,0.0006006848
5.72,2.416912,0.0006096264
5.74,2.415342,0.0006186938
5.76,2.413759,0.0006278887
5.78,2.412163,0.0006372133
5.8,2.410555,0.0006466694
5.82,2.408935,0.0006562591
5.84,2.407301,0.0006659844
5.86,2.405655,0.0006758474
5.88,2.403996,0.0006858503
5.9,2.402323,0.0006959951
5.92,2.400638,0.0007062842
5.94,2.398939,0.0007167197
5.96,2.397226,0.0007273039
5.98,2.3955,0.0007380392
6.0,2.39376,0.000748928
6.02,2.392006,0.0007599727
6.04,2.390238,0.0007711757
6.06,2.388456,0.0007825395
6.08,2.386659,0.0007940668
6.1,2.384848,0.0008057601
6.12,2.383022,0.0008176221
6.14,2.381182,0.0008296555
6.16,2.379326,0.0008418631
6.18,2.377455,0.0008542477
6.2,2.37557,0.0008668121
6.22,2.373668,0.0008795594
6.24,2.371751,0.0008924924
6.26,2.369819,0.0009056143
6.28,2.36787,0.0009189281
6.3,2.365905,0.0009324371
6.32,2.363924,0.0009461444
6.34,2.361927,0.0009600534
6.36,2.359913,0.0009741674
6.38,2.357882,0.0009884899
6.4,2.355834,0.001003024
6.42,2.35377,0.001017774
6.44,2.351687,0.001032743
6.46,2.349587,0.001047936
6.48,2.34747,0.001063354
6.5,2.345334,0.001079004
6.52,2.343181,0.001094888
6.54,2.341009,0.00111101
6.56,2.338818,0.001127376
6.58,2.336609,0.001143988
6.6,2.33438,0.001160852
6.62,2.332133,0.001177971
6.64,2.329866,0.00119535
6.66,2.32758,0.001212994
6.68,2.325273,0.001230908
6.7,2.322947,0.001249096
6.72,2.3206,0.001267563
6.74,2.318233,0.001286314
6.76,2.315844,0.001305354
6.78,2.313435,0.001324689
6.8,2.311005,0.001344323
6.82,2.308552,0.001364263
6.84,2.306078,0.001384514
6.86,2.303582,0.001405081
6.88,2.301064,0.001425971
6.9,2.298523,0.001447189
6.92,2.295959,0.001468741
6.94,2.293372,0.001490634
6.96,2.290761,0.001512874
6.98,2.288126,0.001535468
7.0,2.285468,0.001558422
7.02,2.282785,0.001581743
7.04,2.280077,0.001605438
7.06,2.277345,0.001629515
7.08,2.274587,0.00165398
7.1,2.271803,0.001678842
7.12,2.268993,0.001704107
7.14,2.266157,0.001729784
7.16,2.263295,0.001755881
7.18,2.260405,0.001782406
7.2,2.257488,0.001809367
7.22,2.254543,0.001836774
7.24,2.25157,0.001864634
7.26,2.248569,0.001892958
7.28,2.245539,0.001921755
7.3,2.242479,0.001951033
7.32,2.23939,0.001980803
7.34,2.23627,0.002011075
7.36,2.233121,0.00204186
7.38,2.22994,0.002073167
7.4,2.226728,0.002105008
7.42,2.223484,0.002137394
7.44,2.220208,0.002170336
7.46,2.216899,0.002203846
7.48,2.213557,0.002237935
7.5,2.210181,0.002272618
7.52,2.206772,0.002307905
7.54,2.203327,0.00234381
7.56,2.199848,0.002380346
7.58,2.196333,0.002417528
7.6,2.192781,0.002455368
7.62,2.189193,0.002493883
7.64,2.185568,0.002533086
7.66,2.181905,0.002572992
7.68,2.178203,0.002613618
7.7,2.174463,0.00265498
7.72,2.170683,0.002697095
7.74,2.166863,0.002739979
7.76,2.163002,0.00278365
7.78,2.159099,0.002828126
7.8,2.155155,0.002873425
7.82,2.151167,0.002919568
7.84,2.147136,0.002966573
7.86,2.143061,0.003014462
7.88,2.138942,0.003063254
7.9,2.134777,0.003112972
7.92,2.130565,0.003163638
7.94,2.126306,0.003215274
7.96,2.122,0.003267904
7.98,2.117644,0.003321552
8.0,2.11324,0.003376245
8.02,2.108785,0.003432006
8.04,2.104279,0.003488864
8.06,2.09972,0.003546845
8.08,2.095109,0.003605978
8.1,2.090444,0.003666293
8.12,2.085725,0.003727819
8.14,2.080949,0.003790588
8.16,2.076117,0.003854632
8.18,2.071227,0.003919985
8.2,2.066278,0.00398668
8.22,2.06127,0.004054755
8.24,2.0562,0.004124244
8.26,2.051069,0.004195188
8.28,2.045874,0.004267625
8.3,2.040615,0.004341596
8.32,2.03529,0.004417143
8.34,2.029898,0.004494311
8.36,2.024439,0.004573144
8.38,2.018909,0.00465369
8.4,2.013309,0.004735997
8.42,2.007637,0.004820116
8.44,2.001891,0.0049061
8.46,1.996071,0.004994002
8.48,1.990173,0.00508388
8.5,1.984198,0.005175792
8.52,1.978143,0.005269799
8.54,1.972006,0.005365964
8.56,1.965787,0.005464353
8.58,1.959482,0.005565034
8.6,1.953091,0.00566808
8.62,1.946612,0.005773563
8.64,1.940042,0.00588156
8.66,1.933381,0.005992154
8.68,1.926624,0.006105426
8.7,1.919772,0.006221465
8.72,1.912821,0.006340361
8.74,1.905769,0.00646221
8.76,1.898614,0.006587111
8.78,1.891353,0.006715167
8.8,1.883985,0.006846487
8.82,1.876507,0.006981183
8.84,1.868915,0.007119376
8.86,1.861207,0.007261188
8.88,1.853381,0.007406749
8.9,1.845433,0.007556197
8.92,1.837361,0.007709673
8.94,1.829162,0.007867327
8.96,1.820831,0.008029317
8.98,1.812366,0.008195809
9.0,1.803764,0.008366975
9.02,1.79502,0.008542999
9.04,1.786131,0.008724074
9.06,1.777093,0.008910402
9.08,1.767902,0.009102198
9.1,1.758554,0.009299687
9.12,1.749044,0.009503108
9.14,1.739368,0.009712713
9.16,1.729521,0.009928769
9.18,1.719497,0.01015156
9.2,1.709293,0.01038138
9.22,1.698901,0.01061856
9.24,1.688318,0.01086342
9.26,1.677536,0.01111634
9.28,1.666549,0.01137769
9.3,1.655351,0.01164787
9.32,1.643935,0.01192734
9.34,1.632294,0.01221654
9.36,1.620421,0.01251598
9.38,1.608306,0.01282619
9.4,1.595943,0.01314775
9.42,1.583322,0.01348126
9.44,1.570434,0.0138274
9.46,1.557269,0.01418687
9.48,1.543817,0.01456045
9.5,1.530066,0.01494897
9.52,1.516006,0.01535333
9.54,1.501623,0.01577453
9.56,1.486906,0.01621362
9.58,1.471839,0.01667177
9.6,1.456407,0.01715027
9.62,1.440596,0.0176505
9.64,1.424388,0.01817401
9.66,1.407764,0.0187225
9.68,1.390705,0.01929783
9.7,1.373191,0.0199021
9.72,1.355198,0.0205376
9.74,1.336701,0.02120693
9.76,1.317674,0.02191299
9.78,1.298088,0.02265903
9.8,1.277911,0.02344876
9.82,1.257109,0.02428635
9.84,1.235642,0.0251766
9.86,1.213471,0.02612502
9.88,1.190547,0.02713795
9.9,1.166819,0.0282228
9.92,1.14223,0.02938822
9.94,1.116714,0.03064446
9.96,1.090198,0.0320037
9.98,1.062598,0.03348063
10.0,1.033819,0.03509307
10.02,1.00375,0.036863
10.04,0.9722613,0.03881784
10.06,0.9392009,0.04099232
10.08,0.904387,0.04343131
10.1,0.8675998,0.04619387
10.12,0.8285694,0.04935974
10.14,0.7869576,0.05303962
10.16,0.7423325,0.05739269
10.18,0.694127,0.06265756
10.2,0.6415752,0.06921134
10.22,0.5836064,0.07769147
10.24,0.5186727,0.08927416
10.26,0.4445106,0.106395
10.28,0.35828,0.1348416
10.3,0.2614975,0.1887481
10.32,0.1800454,0.2801132
10.34,0.1355246,0.3802993
10.36,0.112182,0.4695831
10.38,0.0982004,0.5483776
10.4,0.08888853,0.6193998
10.42,0.08222984,0.6846663
10.44,0.07723168,0.7455446
10.46,0.07334919,0.8029807
10.48,0.07025749,0.8576519
10.5,0.06775016,0.9100599
10.52,0.06568934,0.9605877
10.54,0.06397918,1.009535
10.56,0.06255084,1.057141
10.58,0.06135353,1.103601
10.6,0.0603489,1.149078
10.62,0.05950744,1.193707
10.64,0.05880606,1.237605
10.66,0.05822645,1.280872
10.68,0.05775392,1.323595
10.7,0.05737653,1.365851
10.72,0.05708455,1.407709
10.74,0.05686994,1.449229
10.76,0.05672604,1.490467
10.78,0.05664733,1.531474
10.8,0.05662919,1.572296
10.82,0.05666776,1.612976
10.84,0.05675982,1.653554
10.86,0.0569027,1.694067
10.88,0.05709418,1.734551
10.9,0.05733244,1.775039
10.92,0.05761601,1.815564
10.94,0.05794373,1.856155
10.96,0.05831469,1.896843
10.98,0.05872826,1.937657
11.0,0.05918401,1.978624
11.02,0.05968172,2.019773
11.04,0.06022135,2.06113
11.06,0.06080306,2.102723
11.08,0.06142717,2.144579
11.1,0.06209416,2.186723
11.12,0.06280468,2.229185
11.14,0.06355954,2.27199
11.16,0.0643597,2.315165
11.18,0.06520628,2.35874
11.2,0.06610057,2.402741
11.22,0.06704401,2.447199
11.24,0.06803823,2.492142
11.26,0.06908502,2.537602
11.28,0.07018637,2.583609
11.3,0.07134446,2.630195
11.32,0.07256166,2.677395
11.34,0.07384061,2.725243
11.36,0.07518413,2.773776
11.38,0.07659533,2.82303
11.4,0.07807757,2.873045
11.42,0.07963454,2.923863
11.44,0.08127021,2.975526
11.46,0.08298892,3.028081
11.48,0.0847954,3.081574
11.5,0.08669478,3.136055
11.52,0.08869266,3.191579
11.54,0.09079512,3.248202
11.56,0.09300883,3.305982
11.58,0.09534104,3.364983
11.6,0.0977997,3.425273
11.62,0.1003935,3.486922
11.64,0.103132,3.550009
11.66,0.1060256,3.614614
11.68,0.1090859,3.680826
11.7,0.1123256,3.748737
11.72,0.1157587,3.81845
11.74,0.1194006,3.890074
11.76,0.1232687,3.963726
11.78,0.1273819,4.039534
11.8,0.1317616,4.117634
11.82,0.1364315,4.198178
11.84,0.1414182,4.281328
11.86,0.1467517,4.367262
11.88,0.1524655,4.456175
11.9,0.1585977,4.548279
11.92,0.1651913,4.643811
11.94,0.1722954,4.743029
11.96,0.1799658,4.846219
11.98,0.1882668,4.953698
12.0,0.1972721,5.06582
12.02,0.2070671,5.18298
12.04,0.2177509,5.30562
12.06,0.2294394,5.434238
12.08,0.2422687,5.569396
12.1,0.2563993,5.711734
12.12,0.2720222,5.86198
12.14,0.2893661,6.020969
12.16,0.3087065,6.189664
12.18,0.3303785,6.369181
12.2,0.354793,6.560822
12.22,0.3824586,6.766117
12.24,0.4140117,6.98688
12.26,0.4502577,7.225274
12.28,0.4922291,7.483903
12.3,0.5412686,7.765939
12.32,0.5991502,8.075278
12.34,0.6682602,8.416771
12.36,0.7518741,8.79653
12.38,0.8545937,9.222369
12.4,0.9830584,9.704434
12.42,1.147146,10.2561
12.44,1.362092,10.89529
12.46,1.652404,11.6463
12.48,2.059503,12.54217
12.5,2.657522,13.62652
12.52,3.587709,14.94909
12.54,5.133936,16.52728
12.56,7.853988,18.14949
12.58,12.42399,18.65453
12.6,17.44857,15.64074
12.62,19.05594,10.40322
12.64,17.99103,6.589019
12.66,16.41332,4.408717
12.68,15.00168,3.14777
12.7,13.84043,2.369805
12.72,12.8928,1.858371
12.74,12.11128,1.503874
12.76,11.45728,1.247409
12.78,10.90202,1.055318
12.8,10.42435,0.9072983
12.82,10.00862,0.7905198
12.84,9.64309,0.6965469
12.86,9.318822,0.6196423
12.88,9.028891,0.5557888
12.9,8.767861,0.5021016
12.92,8.531404,0.4564633
12.94,8.31603,0.417289
12.96,8.118895,0.3833722
12.98,7.937655,0.35378
13.0,7.770361,0.3277816
13.02,7.615378,0.304797
13.04,7.471322,0.2843609
13.06,7.337018,0.2660963
13.08,7.211454,0.2496946
13.1,7.093759,0.2349015
13.12,6.983179,0.2215053
13.14,6.879052,0.2093288
13.16,6.780802,0.1982228
13.18,6.687919,0.1880604
13.2,6.599953,0.1787336
13.22,6.516504,0.1701497
13.24,6.437216,0.1622288
13.26,6.36177,0.1549016
13.28,6.28988,0.1481079
13.3,6.221289,0.1417951
13.32,6.155763,0.1359171
13.34,6.093093,0.1304333
13.36,6.033087,0.1253077
13.38,5.975571,0.1205087
13.4,5.920387,0.1160079
13.42,5.867388,0.1117801
13.44,5.816444,0.1078029
13.46,5.76743,0.1040559
13.48,5.720235,0.1005211
13.5,5.674755,0.09718212
13.52,5.630896,0.09402412
13.54,5.588566,0.09103374
13.56,5.547687,0.08819886
13.58,5.50818,0.08550844
13.6,5.469976,0.08295242
13.62,5.433008,0.08052165
13.64,5.397216,0.07820773
13.66,5.362542,0.07600299
13.68,5.328932,0.07390038
13.7,5.296337,0.07189345
13.72,5.26471,0.06997623
13.74,5.234006,0.06814323
13.76,5.204185,0.0663894
13.78,5.175208,0.06471004
13.8,5.147038,0.06310084
13.82,5.119641,0.06155778
13.84,5.092984,0.06007712
13.86,5.067037,0.05865542
13.88,5.041772,0.05728945
13.9,5.01716,0.05597622
13.92,4.993176,0.05471294
13.94,4.969796,0.05349699
13.96,4.946996,0.05232596
13.98,4.924754,0.05119755
14.0,4.903051,0.05010965
14.02,4.881865,0.04906024
14.04,4.861178,0.04804747
14.06,4.840972,0.04706958
14.08,4.82123,0.04612491
14.1,4.801936,0.04521192
14.12,4.783074,0.04432914
14.14,4.76463,0.04347521
14.16,4.74659,0.04264882
14.18,4.72894,0.04184875
14.2,4.711667,0.04107385
14.22,4.69476,0.04032303
14.24,4.678206,0.03959526
14.26,4.661994,0.03888957
14.28,4.646113,0.03820504
14.3,4.630554,0.03754078
14.32,4.615306,0.03689599
14.34,4.600359,0.03626986
14.36,4.585706,0.03566165
14.38,4.571337,0.03507067
14.4,4.557243,0.03449623
14.42,4.543418,0.0339377
14.44,4.529852,0.03339447
14.46,4.516539,0.03286597
14.48,4.503471,0.03235163
14.5,4.490643,0.03185095
14.52,4.478046,0.03136341
14.54,4.465675,0.03088855
14.56,4.453524,0.03042591
14.58,4.441586,0.02997505
14.6,4.429856,0.02953556
14.62,4.418329,0.02910704
14.64,4.407,0.02868912
14.66,4.395862,0.02828144
14.68,4.384912,0.02788364
14.7,4.374144,0.0274954
14.72,4.363554,0.0271164
14.74,4.353138,0.02674634
14.76,4.342891,0.02638492
14.78,4.332809,0.02603187
14.8,4.322888,0.02568691
14.82,4.313124,0.0253498
14.84,4.303513,0.02502028
14.86,4.294053,0.02469811
14.88,4.284738,0.02438308
14.9,4.275567,0.02407496
14.92,4.266535,0.02377355
14.94,4.257639,0.02347863
14.96,4.248877,0.02319002
14.98,4.240245,0.02290753
15.0,4.23174,0.02263099
15.02,4.22336,0.02236021
15.04,4.215102,0.02209503
15.06,4.206963,0.02183529
15.08,4.19894,0.02158083
15.1,4.191031,0.02133152
15.12,4.183234,0.02108719
15.14,4.175547,0.02084772
15.16,4.167966,0.02061297
15.18,4.16049,0.02038282
15.2,4.153116,0.02015713
15.22,4.145843,0.01993578
15.24,4.138668,0.01971867
15.26,4.13159,0.01950568
15.28,4.124606,0.01929669
15.3,4.117714,0.01909162
15.32,4.110914,0.01889034
15.34,4.104202,0.01869278
15.36,4.097577,0.01849882
15.38,4.091038,0.01830838
15.4,4.084583,0.01812138
15.42,4.07821,0.01793772
15.44,4.071918,0.01775732
15.46,4.065704,0.01758011
15.48,4.059569,0.017406
15.5,4.053509,0.01723491
15.52,4.047525,0.01706678
15.54,4.041614,0.01690154
15.56,4.035774,0.01673911
15.58,4.030006,0.01657943
15.6,4.024307,0.01642243
15.62,4.018676,0.01626805
15.64,4.013112,0.01611624
15.66,4.007614,0.01596692
15.68,4.002181,0.01582005
15.7,3.996811,0.01567557
15.72,3.991504,0.01553342
15.74,3.986257,0.01539355
15.76,3.981072,0.01525592
15.78,3.975945,0.01512046
15.8,3.970876,0.01498714
15.82,3.965865,0.0148559
15.84,3.96091,0.01472671
15.86,3.95601,0.01459951
15.88,3.951165,0.01447426
15.9,3.946373,0.01435093
15.92,3.941634,0.01422947
15.94,3.936947,0.01410983
15.96,3.93231,0.01399199
15.98,3.927724,0.01387591
16.0,3.923186,0.01376155
16.02,3.918698,0.01364886
16.04,3.914257,0.01353783
16.06,3.909863,0.01342842
16.08,3.905515,0.01332058
16.1,3.901213,0.0132143
16.12,3.896956,0.01310953
16.14,3.892742,0.01300626
16.16,3.888572,0.01290444
16.18,3.884445,0.01280405
16.2,3.88036,0.01270507
16.22,3.876317,0.01260746
16.24,3.872314,0.0125112
16.26,3.868352,0.01241627
16.28,3.864429,0.01232263
16.3,3.860545,0.01223026
16.32,3.856699,0.01213914
16.34,3.852892,0.01204925
16.36,3.849122,0.01196055
16.38,3.845389,0.01187304
16.4,3.841692,0.01178668
16.42,3.83803,0.01170146
16.44,3.834404,0.01161735
16.46,3.830813,0.01153434
16.48,3.827256,0.0114524
16.5,3.823732,0.01137152
16.52,3.820242,0.01129167
16.54,3.816785,0.01121284
16.56,3.81336,0.01113501
16.58,3.809967,0.01105816
16.6,3.806606,0.01098228
16.62,3.803275,0.01090734
16.64,3.799975,0.01083333
16.66,3.796705,0.01076024
16.68,3.793465,0.01068805
16.7,3.790255,0.01061673
16.72,3.787073,0.01054629
16.74,3.78392,0.0104767
16.76,3.780796,0.01040795
16.78,3.777699,0.01034002
16.8,3.774629,0.01027291
16.82,3.771587,0.01020659
16.84,3.768572,0.01014105
16.86,3.765582,0.01007629
16.88,3.762619,0.01001228
16.9,3.759682,0.009949021
16.92,3.75677,0.009886493
16.94,3.753883,0.009824687
16.96,3.751021,0.00976359
16.98,3.748184,0.009703192
17.0,3.74537,0.00964348
17.02,3.74258,0.009584445
17.04,3.739814,0.009526075
17.06,3.737071,0.00946836
17.08,3.734352,0.009411289
17.1,3.731654,0.009354853
17.12,3.728979,0.009299041
17.14,3.726327,0.009243843
17.16,3.723696,0.009189251
17.18,3.721087,0.009135255
17.2,3.718499,0.009081845
17.22,3.715932,0.009029013
17.24,3.713386,0.00897675
17.26,3.71086,0.008925047
17.28,3.708355,0.008873896
17.3,3.70587,0.008823289
17.32,3.703405,0.008773217
17.34,3.700959,0.008723672
17.36,3.698533,0.008674647
17.38,3.696125,0.008626134
17.4,3.693737,0.008578125
17.42,3.691368,0.008530613
17.44,3.689017,0.008483591
17.46,3.686684,0.008437051
17.48,3.684369,0.008390988
17.5,3.682073,0.008345392
17.52,3.679794,0.008300259
17.54,3.677532,0.008255582
17.56,3.675287,0.008211353
17.58,3.67306,0.008167567
17.6,3.67085,0.008124217
17.62,3.668656,0.008081297
17.64,3.666479,0.008038802
17.66,3.664318,0.007996725
17.68,3.662173,0.00795506
17.7,3.660044,0.007913802
17.72,3.657931,0.007872945
17.74,3.655834,0.007832484
17.76,3.653752,0.007792413
17.78,3.651685,0.007752727
17.8,3.649634,0.00771342
17.82,3.647597,0.007674488
17.84,3.645576,0.007635925
17.86,3.643568,0.007597727
17.88,3.641576,0.007559889
17.9,3.639597,0.007522405
17.92,3.637633,0.007485272
17.94,3.635683,0.007448484
17.96,3.633747,0.007412037
17.98,3.631825,0.007375926
18.0,3.629916,0.007340148
18.02,3.62802,0.007304697
18.04,3.626138,0.00726957
18.06,3.624269,0.007234762
18.08,3.622413,0.007200269
18.1,3.62057,0.007166088
18.12,3.61874,0.007132214
18.14,3.616923,0.007098643
18.16,3.615118,0.007065371
18.18,3.613325,0.007032395
18.2,3.611545,0.006999711
18.22,3.609776,0.006967316
18.24,3.60802,0.006935205
18.26,3.606276,0.006903375
18.28,3.604543,0.006871823
18.3,3.602822,0.006840544
18.32,3.601113,0.006809537
18.34,3.599415,0.006778797
18.36,3.597729,0.006748322
18.38,3.596054,0.006718107
18.4,3.59439,0.00668815
18.42,3.592736,0.006658448
18.44,3.591094,0.006628998
18.46,3.589462,0.006599796
18.48,3.587842,0.006570839
18.5,3.586231,0.006542126
18.52,3.584632,0.006513652
18.54,3.583042,0.006485415
18.56,3.581463,0.006457412
18.58,3.579894,0.006429641
18.6,3.578336,0.006402098
18.62,3.576787,0.006374781
18.64,3.575248,0.006347687
18.66,3.573719,0.006320815
18.68,3.5722,0.00629416
18.7,3.57069,0.006267721
18.72,3.56919,0.006241495
18.74,3.567699,0.00621548
18.76,3.566218,0.006189674
18.78,3.564746,0.006164073
18.8,3.563283,0.006138676
18.82,3.561829,0.00611348
18.84,3.560384,0.006088483
18.86,3.558949,0.006063683
18.88,3.557522,0.006039078
18.9,3.556103,0.006014665
18.92,3.554694,0.005990442
18.94,3.553293,0.005966407
18.96,3.551901,0.005942559
18.98,3.550517,0.005918894
19.0,3.549142,0.005895412
19.02,3.547775,0.005872109
19.04,3.546416,0.005848985
19.06,3.545065,0.005826036
19.08,3.543723,0.005803262
19.1,3.542388,0.00578066
19.12,3.541062,0.005758228
19.14,3.539743,0.005735965
19.16,3.538432,0.005713869
19.18,3.537129,0.005691938
19.2,3.535834,0.00567017
19.22,3.534546,0.005648564
19.24,3.533266,0.005627117
19.26,3.531994,0.005605829
19.28,3.530729,0.005584697
19.3,3.529471,0.005563719
19.32,3.52822,0.005542895
19.34,3.526977,0.005522223
19.36,3.525741,0.0055017
19.38,3.524512,0.005481326
19.4,3.52329,0.005461099
19.42,3.522075,0.005441017
19.44,3.520867,0.005421079
19.46,3.519666,0.005401284
19.48,3.518472,0.00538163
19.5,3.517285,0.005362115
19.52,3.516104,0.005342738
19.54,3.51493,0.005323498
19.56,3.513763,0.005304393
19.58,3.512602,0.005285422
19.6,3.511448,0.005266584
19.62,3.5103,0.005247877
19.64,3.509158,0.0052293
19.66,3.508023,0.005210852
19.68,3.506894,0.005192531
19.7,3.505771,0.005174337
19.72,3.504655,0.005156267
19.74,3.503545,0.005138321
19.76,3.502441,0.005120498
19.78,3.501343,0.005102796
19.8,3.50025,0.005085213
19.82,3.499164,0.00506775
19.84,3.498084,0.005050405
19.86,3.49701,0.005033176
19.88,3.495941,0.005016063
19.9,3.494878,0.004999064
19.92,3.493821,0.004982178
19.94,3.49277,0.004965405
19.96,3.491724,0.004948742
19.98,3.490684,0.00493219
20.0,3.489649,0.004915747
20.02,3.48862,0.004899412
20.04,3.487596,0.004883184
20.06,3.486578,0.004867062
20.08,3.485565,0.004851045
20.1,3.484558,0.004835132
20.12,3.483555,0.004819321
20.14,3.482558,0.004803613
20.16,3.481567,0.004788006
20.18,3.48058,0.0047725
20.2,3.479598,0.004757092
20.22,3.478622,0.004741783
20.24,3.477651,0.004726572
20.26,3.476685,0.004711456
20.28,3.475723,0.004696437
20.3,3.474767,0.004681512
20.32,3.473816,0.004666682
20.34,3.472869,0.004651944
20.36,3.471927,0.004637299
20.38,3.47099,0.004622745
20.4,3.470058,0.004608282
20.42,3.469131,0.004593908
20.44,3.468208,0.004579624
20.46,3.46729,0.004565428
20.48,3.466376,0.004551319
20.5,3.465468,0.004537297
20.52,3.464563,0.00452336
20.54,3.463664,0.004509509
20.56,3.462768,0.004495742
20.58,3.461877,0.004482059
20.6,3.460991,0.004468458
20.62,3.460109,0.00445494
20.64,3.459232,0.004441503
20.66,3.458358,0.004428147
20.68,3.457489,0.004414871
20.7,3.456625,0.004401675
20.72,3.455764,0.004388556
20.74,3.454908,0.004375517
20.76,3.454056,0.004362554
20.78,3.453208,0.004349668
20.8,3.452364,0.004336858
20.82,3.451525,0.004324123
20.84,3.450689,0.004311463
20.86,3.449858,0.004298877
20.88,3.44903,0.004286365
20.9,3.448206,0.004273925
20.92,3.447387,0.004261558
20.94,3.446571,0.004249262
20.96,3.445759,0.004237038
20.98,3.444952,0.004224883
21.0,3.444148,0.004212799
21.02,3.443347,0.004200784
21.04,3.442551,0.004188837
21.06,3.441758,0.004176959
21.08,3.440969,0.004165148
21.1,3.440184,0.004153404
21.12,3.439403,0.004141727
21.14,3.438625,0.004130115
21.16,3.437851,0.004118569
21.18,3.43708,0.004107088
21.2,3.436313,0.004095671
21.22,3.43555,0.004084318
21.24,3.43479,0.004073028
21.26,3.434034,0.004061801
21.28,3.433281,0.004050636
21.3,3.432531,0.004039533
21.32,3.431786,0.004028491
21.34,3.431043,0.00401751
21.36,3.430304,0.00400659
21.38,3.429568,0.003995729
21.4,3.428836,0.003984927
21.42,3.428107,0.003974184
21.44,3.427381,0.0039635
21.46,3.426659,0.003952873
21.48,3.42594,0.003942304
21.5,3.425224,0.003931792
21.52,3.424511,0.003921337
21.54,3.423802,0.003910938
21.56,3.423096,0.003900595
21.58,3.422393,0.003890306
21.6,3.421693,0.003880073
21.62,3.420996,0.003869894
21.64,3.420303,0.003859769
21.66,3.419612,0.003849698
21.68,3.418925,0.00383968
21.7,3.41824,0.003829714
21.72,3.417559,0.003819801
21.74,3.41688,0.00380994
21.76,3.416205,0.003800131
21.78,3.415533,0.003790372
21.8,3.414863,0.003780665
21.82,3.414197,0.003771008
21.84,3.413533,0.0037614
21.86,3.412872,0.003751843
21.88,3.412215,0.003742335
21.9,3.41156,0.003732875
21.92,3.410907,0.003723465
21.94,3.410258,0.003714102
21.96,3.409612,0.003704787
21.98,3.408968,0.00369552
22.0,3.408327,0.0036863
22.02,3.407689,0.003677126
22.04,3.407053,0.003668
22.06,3.406421,0.003658919
22.08,3.405791,0.003649883
22.1,3.405164,0.003640894
22.12,3.404539,0.003631949
22.14,3.403917,0.003623049
22.16,3.403298,0.003614193
22.18,3.402681,0.003605382
22.2,3.402067,0.003596614
22.22,3.401455,0.00358789
22.24,3.400847,0.003579209
22.26,3.40024,0.003570571
22.28,3.399636,0.003561975
22.3,3.399035,0.003553421
22.32,3.398436,0.00354491
22.34,3.39784,0.00353644
22.36,3.397246,0.003528011
22.38,3.396655,0.003519623
22.4,3.396066,0.003511276
22.42,3.39548,0.00350297
22.44,3.394896,0.003494704
22.46,3.394314,0.003486477
22.48,3.393735,0.00347829
22.5,3.393159,0.003470143
22.52,3.392584,0.003462034
22.54,3.392012,0.003453965
22.56,3.391442,0.003445934
22.58,3.390875,0.003437941
22.6,3.39031,0.003429986
22.62,3.389747,0.003422068
22.64,3.389187,0.003414189
22.66,3.388629,0.003406346
22.68,3.388073,0.00339854
22.7,3.387519,0.003390771
22.72,3.386968,0.003383038
22.74,3.386418,0.003375342
22.76,3.385871,0.003367681
22.78,3.385327,0.003360056
22.8,3.384784,0.003352467
22.82,3.384244,0.003344913
22.84,3.383705,0.003337393
22.86,3.383169,0.003329909
22.88,3.382635,0.003322459
22.9,3.382103,0.003315043
22.92,3.381574,0.003307661
22.94,3.381046,0.003300313
22.96,3.38052,0.003292999
22.98,3.379997,0.003285718
23.0,3.379476,0.00327847
23.02,3.378956,0.003271255
23.04,3.378439,0.003264072
23.06,3.377924,0.003256922
23.08,3.37741,0.003249805
23.1,3.376899,0.003242719
23.12,3.37639,0.003235665
23.14,3.375882,0.003228643
23.16,3.375377,0.003221652
23.18,3.374874,0.003214693
23.2,3.374372,0.003207764
23.22,3.373873,0.003200866
23.24,3.373375,0.003193999
23.26,3.37288,0.003187162
23.28,3.372386,0.003180356
23.3,3.371894,0.003173579
23.32,3.371404,0.003166832
23.34,3.370916,0.003160115
23.36,3.37043,0.003153427
23.38,3.369946,0.003146769
23.4,3.369463,0.003140139
23.42,3.368983,0.003133539
23.44,3.368504,0.003126967
23.46,3.368027,0.003120424
23.48,3.367552,0.003113909
23.5,3.367078,0.003107422
23.52,3.366607,0.003100963
23.54,3.366137,0.003094531
23.56,3.365669,0.003088128
23.58,3.365203,0.003081752
23.6,3.364738,0.003075403
23.62,3.364275,0.003069081
23.64,3.363814,0.003062786
23.66,3.363355,0.003056518
23.68,3.362897,0.003050276
23.7,3.362442,0.003044061
23.72,3.361987,0.003037872
23.74,3.361535,0.003031709
23.76,3.361084,0.003025573
23.78,3.360635,0.003019461
23.8,3.360187,0.003013376
23.82,3.359741,0.003007316
23.84,3.359297,0.003001281
23.86,3.358854,0.002995272
23.88,3.358413,0.002989287
23.9,3.357974,0.002983327
23.92,3.357536,0.002977392
23.94,3.3571,0.002971481
23.96,3.356666,0.002965595
23.98,3.356233,0.002959733
24.0,3.355801,0.002953895
24.02,3.355371,0.002948082
24.04,3.354943,0.002942291
24.06,3.354516,0.002936525
24.08,3.354091,0.002930782
24.1,3.353667,0.002925062
24.12,3.353245,0.002919366
24.14,3.352825,0.002913693
24.16,3.352406,0.002908042
24.18,3.351988,0.002902415
24.2,3.351572,0.00289681
24.22,3.351157,0.002891228
24.24,3.350744,0.002885668
24.26,3.350333,0.00288013
24.28,3.349922,0.002874615
24.3,3.349514,0.002869121
24.32,3.349106,0.00286365
24.34,3.348701,0.0028582
24.36,3.348296,0.002852772
24.38,3.347893,0.002847365
24.4,3.347492,0.00284198
24.42,3.347092,0.002836616
24.44,3.346693,0.002831273
24.46,3.346296,0.002825951
24.48,3.3459,0.00282065
24.5,3.345505,0.00281537
24.52,3.345112,0.00281011
24.54,3.34472,0.002804871
24.56,3.34433,0.002799653
24.58,3.343941,0.002794454
24.6,3.343553,0.002789276
24.62,3.343167,0.002784118
24.64,3.342782,0.00277898
24.66,3.342398,0.002773861
24.68,3.342016,0.002768763
24.7,3.341635,0.002763684
24.72,3.341255,0.002758624
24.74,3.340876,0.002753584
24.76,3.340499,0.002748563
24.78,3.340123,0.002743561
24.8,3.339749,0.002738579
24.82,3.339376,0.002733615
24.84,3.339004,0.00272867
24.86,3.338633,0.002723744
24.88,3.338264,0.002718836
24.9,3.337896,0.002713948
24.92,3.337528,0.002709077
24.94,3.337163,0.002704225
24.96,3.336798,0.002699391
24.98,3.336435,0.002694575
25.0,3.336073,0.002689777
25.02,3.335712,0.002684997
25.04,3.335353,0.002680235
25.06,3.334995,0.00267549
25.08,3.334637,0.002670763
25.1,3.334281,0.002666054
25.12,3.333927,0.002661362
25.14,3.333573,0.002656688
25.16,3.333221,0.00265203
25.18,3.33287,0.00264739
25.2,3.33252,0.002642767
25.22,3.332171,0.002638161
25.24,3.331823,0.002633572
25.26,3.331476,0.002628999
25.28,3.331131,0.002624443
25.3,3.330787,0.002619904
25.32,3.330444,0.002615382
25.34,3.330102,0.002610875
25.36,3.329761,0.002606385
25.38,3.329421,0.002601911
25.4,3.329082,0.002597454
25.42,3.328745,0.002593012
25.44,3.328409,0.002588587
25.46,3.328073,0.002584177
25.48,3.327739,0.002579783
25.5,3.327406,0.002575405
25.52,3.327074,0.002571043
25.54,3.326743,0.002566696
25.56,3.326413,0.002562364
25.58,3.326084,0.002558048
25.6,3.325756,0.002553748
25.62,3.32543,0.002549462
25.64,3.325104,0.002545192
25.66,3.32478,0.002540936
25.68,3.324456,0.002536696
25.7,3.324134,0.002532471
25.72,3.323812,0.00252826
25.74,3.323492,0.002524064
25.76,3.323172,0.002519883
25.78,3.322854,0.002515717
25.8,3.322537,0.002511565
25.82,3.32222,0.002507428
25.84,3.321905,0.002503304
25.86,3.321591,0.002499195
25.88,3.321277,0.002495101
25.9,3.320965,0.002491021
25.92,3.320654,0.002486954
25.94,3.320343,0.002482902
25.96,3.320034,0.002478864
25.98,3.319726,0.002474839
26.0,3.319418,0.002470828
26.02,3.319112,0.002466831
26.04,3.318806,0.002462848
26.06,3.318502,0.002458878
26.08,3.318198,0.002454922
26.1,3.317896,0.00245098
26.12,3.317594,0.00244705
26.14,3.317293,0.002443134
26.16,3.316994,0.002439231
26.18,3.316695,0.002435342
26.2,3.316397,0.002431465
26.22,3.3161,0.002427602
26.24,3.315804,0.002423751
26.26,3.315509,0.002419914
26.28,3.315215,0.002416089
26.3,3.314921,0.002412277
26.32,3.314629,0.002408478
26.34,3.314337,0.002404692
26.36,3.314047,0.002400918
26.38,3.313757,0.002397156
26.4,3.313468,0.002393408
26.42,3.31318,0.002389671
26.44,3.312893,0.002385947
26.46,3.312607,0.002382235
26.48,3.312322,0.002378536
26.5,3.312038,0.002374848
26.52,3.311754,0.002371173
26.54,3.311471,0.00236751
26.56,3.311189,0.002363859
26.58,3.310909,0.002360219
26.6,3.310628,0.002356592
26.62,3.310349,0.002352976
26.64,3.310071,0.002349372
26.66,3.309793,0.00234578
26.68,3.309516,0.0023422
26.7,3.309241,0.002338631
26.72,3.308966,0.002335074
26.74,3.308691,0.002331528
26.76,3.308418,0.002327993
26.78,3.308145,0.00232447
26.8,3.307874,0.002320959
26.82,3.307603,0.002317458
26.84,3.307333,0.002313969
26.86,3.307063,0.002310491
26.88,3.306795,0.002307024
26.9,3.306527,0.002303568
26.92,3.30626,0.002300123
26.94,3.305994,0.002296689
26.96,3.305729,0.002293265
26.98,3.305464,0.002289853
27.0,3.3052,0.002286452
27.02,3.304937,0.002283061
27.04,3.304675,0.002279681
27.06,3.304414,0.002276311
27.08,3.304153,0.002272953
27.1,3.303893,0.002269604
27.12,3.303634,0.002266266
27.14,3.303376,0.002262939
27.16,3.303118,0.002259622
27.18,3.302861,0.002256315
27.2,3.302605,0.002253019
27.22,3.30235,0.002249733
27.24,3.302095,0.002246457
27.26,3.301842,0.002243191
27.28,3.301588,0.002239935
27.3,3.301336,0.00223669
27.32,3.301084,0.002233454
27.34,3.300833,0.002230229
27.36,3.300583,0.002227013
27.38,3.300334,0.002223807
27.4,3.300085,0.002220611
27.42,3.299837,0.002217425
27.44,3.29959,0.002214248
27.46,3.299343,0.002211081
27.48,3.299097,0.002207924
27.5,3.298852,0.002204777
27.52,3.298608,0.002201638
27.54,3.298364,0.00219851
27.56,3.298121,0.002195391
27.58,3.297879,0.002192281
27.6,3.297637,0.002189181
27.62,3.297396,0.00218609
27.64,3.297156,0.002183009
27.66,3.296916,0.002179937
27.68,3.296677,0.002176873
27.7,3.296439,0.00217382
27.72,3.296201,0.002170775
27.74,3.295965,0.002167739
27.76,3.295728,0.002164712
27.78,3.295493,0.002161695
27.8,3.295258,0.002158686
27.82,3.295024,0.002155687
27.84,3.29479,0.002152696
27.86,3.294557,0.002149714
27.88,3.294325,0.002146741
27.9,3.294093,0.002143776
27.92,3.293862,0.002140821
27.94,3.293632,0.002137874
27.96,3.293403,0.002134936
27.98,3.293173,0.002132006
28.0,3.292945,0.002129085
28.02,3.292717,0.002126173
28.04,3.29249,0.002123268
28.06,3.292264,0.002120373
28.08,3.292038,0.002117486
28.1,3.291813,0.002114607
28.12,3.291588,0.002111737
28.14,3.291364,0.002108875
28.16,3.291141,0.002106021
28.18,3.290918,0.002103176
28.2,3.290696,0.002100338
28.22,3.290475,0.002097509
28.24,3.290254,0.002094689
28.26,3.290034,0.002091876
28.28,3.289814,0.002089071
28.3,3.289595,0.002086274
28.32,3.289377,0.002083486
28.34,3.289159,0.002080705
28.36,3.288941,0.002077932
28.38,3.288725,0.002075167
28.4,3.288509,0.00207241
28.42,3.288293,0.002069661
28.44,3.288079,0.00206692
28.46,3.287864,0.002064186
28.48,3.28765,0.00206146
28.5,3.287437,0.002058742
28.52,3.287225,0.002056032
28.54,3.287013,0.002053329
28.56,3.286801,0.002050633
28.58,3.286591,0.002047946
28.6,3.28638,0.002045266
28.62,3.286171,0.002042593
28.64,3.285962,0.002039928
28.66,3.285753,0.00203727
28.68,3.285545,0.00203462
28.7,3.285338,0.002031977
28.72,3.285131,0.002029341
28.74,3.284924,0.002026713
28.76,3.284719,0.002024092
28.78,3.284514,0.002021478
28.8,3.284309,0.002018872
28.82,3.284105,0.002016273
28.84,3.283901,0.002013681
28.86,3.283698,0.002011096
28.88,3.283496,0.002008518
28.9,3.283294,0.002005947
28.92,3.283092,0.002003383
28.94,3.282891,0.002000827
28.96,3.282691,0.001998277
28.98,3.282491,0.001995734
29.0,3.282292,0.001993199
29.02,3.282093,0.00199067
29.04,3.281895,0.001988148
29.06,3.281697,0.001985633
29.08,3.2815,0.001983124
29.1,3.281303,0.001980623
29.12,3.281107,0.001978128
29.14,3.280912,0.00197564
29.16,3.280717,0.001973159
29.18,3.280522,0.001970684
29.2,3.280328,0.001968216
29.22,3.280134,0.001965755
29.24,3.279941,0.0019633
29.26,3.279749,0.001960852
29.28,3.279557,0.00195841
29.3,3.279365,0.001955975
29.32,3.279174,0.001953547
29.34,3.278983,0.001951124
29.36,3.278793,0.001948709
29.38,3.278604,0.0019463
29.4,3.278415,0.001943897
29.42,3.278226,0.0019415
29.44,3.278038,0.00193911
29.46,3.27785,0.001936726
29.48,3.277663,0.001934349
29.5,3.277477,0.001931978
29.52,3.27729,0.001929613
29.54,3.277105,0.001927254
29.56,3.276919,0.001924901
29.58,3.276735,0.001922555
29.6,3.27655,0.001920214
29.62,3.276367,0.00191788
29.64,3.276183,0.001915552
29.66,3.276,0.00191323
29.68,3.275818,0.001910914
29.7,3.275636,0.001908604
29.72,3.275455,0.0019063
29.74,3.275274,0.001904002
29.76,3.275093,0.00190171
29.78,3.274913,0.001899424
29.8,3.274733,0.001897144
29.82,3.274554,0.00189487
29.84,3.274376,0.001892602
29.86,3.274197,0.001890339
29.88,3.27402,0.001888082
29.9,3.273842,0.001885831
29.92,3.273665,0.001883586
29.94,3.273489,0.001881347
29.96,3.273313,0.001879113
29.98,3.273137,0.001876885
30.0,3.272962,0.001874662
30.02,3.272787,0.001872446
30.04,3.272613,0.001870235
30.06,3.272439,0.001868029
30.08,3.272266,0.001865829
30.1,3.272093,0.001863635
30.12,3.27192,0.001861446
30.14,3.271748,0.001859263
30.16,3.271577,0.001857086
30.18,3.271406,0.001854913
30.2,3.271235,0.001852747
30.22,3.271064,0.001850585
30.24,3.270894,0.001848429
30.26,3.270725,0.001846279
30.28,3.270556,0.001844134
30.3,3.270387,0.001841994
30.32,3.270219,0.00183986
30.34,3.270051,0.001837731
30.36,3.269884,0.001835607
30.38,3.269716,0.001833489
30.4,3.26955,0.001831376
30.42,3.269384,0.001829268
30.44,3.269218,0.001827165
30.46,3.269053,0.001825067
30.48,3.268888,0.001822975
30.5,3.268723,0.001820888
30.52,3.268559,0.001818806
30.54,3.268395,0.001816729
30.56,3.268232,0.001814657
30.58,3.268069,0.00181259
30.6,3.267906,0.001810529
30.62,3.267744,0.001808472
30.64,3.267582,0.001806421
30.66,3.267421,0.001804374
30.68,3.26726,0.001802333
30.7,3.267099,0.001800296
30.72,3.266939,0.001798264
30.74,3.266779,0.001796238
30.76,3.26662,0.001794216
30.78,3.266461,0.001792199
30.8,3.266302,0.001790187
30.82,3.266144,0.00178818
30.84,3.265986,0.001786178
30.86,3.265829,0.001784181
30.88,3.265671,0.001782188
30.9,3.265515,0.0017802
