Repository: hammer-wang/enhancement_factor

File: data/SiN.csv
wl,n,k
0.2917,2.167,1e-06
0.31,2.141,1e-06
0.3542,2.099,1e-06
0.4133,2.066,1e-06
0.4959,2.041,1e-06
0.6199,2.022,1e-06
0.8266,2.008,1e-06
1.24,1.998,1e-06
1.25,1.998,1e-06
1.26,1.998,1e-06
1.27,1.998,1e-06
3.0,1.846913,0.002264497
3.02,1.846368,0.00238555
3.04,1.845818,0.002508465
3.06,1.845263,0.002633003
3.08,1.844703,0.002758922
3.1,1.844137,0.002885978
3.12,1.843567,0.003013925
3.14,1.842991,0.003142519
3.16,1.84241,0.003271516
3.18,1.841824,0.003400676
3.2,1.841233,0.00352976
3.22,1.840636,0.003658538
3.24,1.840034,0.003786781
3.26,1.839426,0.003914271
3.28,1.838813,0.004040794
3.3,1.838195,0.004166146
3.32,1.837571,0.00429013
3.34,1.836941,0.004412559
3.36,1.836306,0.004533254
3.38,1.835665,0.004652047
3.4,1.835019,0.004768781
3.42,1.834366,0.004883307
3.44,1.833708,0.004995488
3.46,1.833044,0.005105197
3.48,1.832374,0.005212316
3.5,1.831698,0.005316741
3.52,1.831016,0.005418373
3.54,1.830329,0.005517129
3.56,1.829635,0.005612932
3.58,1.828934,0.005705717
3.6,1.828228,0.005795426
3.62,1.827516,0.005882013
3.64,1.826797,0.00596544
3.66,1.826072,0.006045677
3.68,1.82534,0.006122703
3.7,1.824602,0.006196505
3.72,1.823858,0.006267078
3.74,1.823107,0.006334424
3.76,1.822349,0.00639855
3.78,1.821584,0.006459473
3.8,1.820813,0.006517214
3.82,1.820035,0.0065718
3.84,1.819251,0.006623262
3.86,1.818459,0.00667164
3.88,1.81766,0.006716975
3.9,1.816855,0.006759313
3.92,1.816042,0.006798706
3.94,1.815222,0.006835206
3.96,1.814395,0.006868873
3.98,1.81356,0.006899765
4.0,1.812718,0.006927946
4.02,1.811869,0.006953481
4.04,1.811012,0.006976439
4.06,1.810148,0.006996887
4.08,1.809276,0.007014898
4.1,1.808396,0.007030544
4.12,1.807508,0.007043898
4.14,1.806613,0.007055034
4.16,1.805709,0.007064028
4.18,1.804798,0.007070954
4.2,1.803878,0.00707589
4.22,1.80295,0.00707891
4.24,1.802014,0.007080092
4.26,1.80107,0.00707951
4.28,1.800117,0.00707724
4.3,1.799155,0.007073358
4.32,1.798185,0.007067938
4.34,1.797207,0.007061055
4.36,1.796219,0.007052782
4.38,1.795223,0.00704319
4.4,1.794217,0.007032353
4.42,1.793203,0.007020341
4.44,1.792179,0.007007223
4.46,1.791146,0.006993068
4.48,1.790104,0.006977945
4.5,1.789052,0.006961918
4.52,1.78799,0.006945055
4.54,1.786919,0.006927418
4.56,1.785838,0.006909071
4.58,1.784747,0.006890076
4.6,1.783646,0.006870492
4.62,1.782535,0.00685038
4.64,1.781414,0.006829796
4.66,1.780282,0.006808799
4.68,1.77914,0.006787442
4.7,1.777987,0.006765781
4.72,1.776823,0.006743869
4.74,1.775649,0.006721757
4.76,1.774463,0.006699496
4.78,1.773267,0.006677136
4.8,1.772058,0.006654724
4.82,1.770839,0.006632308
4.84,1.769608,0.006609935
4.86,1.768365,0.006587648
4.88,1.767111,0.006565494
4.9,1.765844,0.006543513
4.92,1.764565,0.00652175
4.94,1.763274,0.006500244
4.96,1.76197,0.006479037
4.98,1.760654,0.006458167
5.0,1.759325,0.006437675
5.02,1.757983,0.006417597
5.04,1.756627,0.006397971
5.06,1.755258,0.006378833
5.08,1.753876,0.006360221
5.1,1.75248,0.006342168
5.12,1.75107,0.006324711
5.14,1.749646,0.006307884
5.16,1.748208,0.006291721
5.18,1.746755,0.006276255
5.2,1.745287,0.006261521
5.22,1.743805,0.006247551
5.24,1.742307,0.006234379
5.26,1.740794,0.006222038
5.28,1.739265,0.006210561
5.3,1.73772,0.00619998
5.32,1.73616,0.006190329
5.34,1.734582,0.006181642
5.36,1.732989,0.006173951
5.38,1.731378,0.006167291
5.4,1.72975,0.006161697
5.42,1.728105,0.006157203
5.44,1.726442,0.006153845
5.46,1.724761,0.00615166
5.48,1.723062,0.006150684
5.5,1.721344,0.006150958
5.52,1.719607,0.00615252
5.54,1.717851,0.006155412
5.56,1.716075,0.006159676
5.58,1.714279,0.006165357
5.6,1.712463,0.006172501
5.62,1.710627,0.006181158
5.64,1.708769,0.006191378
5.66,1.70689,0.006203215
5.68,1.704989,0.006216726
5.7,1.703066,0.006231972
5.72,1.701121,0.006249017
5.74,1.699152,0.006267929
5.76,1.697159,0.006288782
5.78,1.695143,0.006311652
5.8,1.693102,0.006336624
5.82,1.691036,0.006363788
5.84,1.688945,0.006393239
5.86,1.686827,0.006425082
5.88,1.684683,0.006459429
5.9,1.682512,0.006496401
5.92,1.680313,0.006536128
5.94,1.678085,0.006578751
5.96,1.675829,0.006624424
5.98,1.673543,0.006673311
6.0,1.671227,0.006725593
6.02,1.66888,0.006781463
6.04,1.666501,0.006841131
6.06,1.664089,0.006904827
6.08,1.661645,0.006972796
6.1,1.659166,0.007045307
6.12,1.656653,0.00712265
6.14,1.654104,0.007205138
6.16,1.651519,0.007293112
6.18,1.648897,0.007386938
6.2,1.646236,0.007487014
6.22,1.643536,0.007593769
6.24,1.640796,0.007707665
6.26,1.638015,0.007829202
6.28,1.635192,0.007958918
6.3,1.632326,0.008097392
6.32,1.629416,0.008245246
6.34,1.62646,0.008403149
6.36,1.623458,0.008571818
6.38,1.620409,0.008752022
6.4,1.617311,0.008944586
6.42,1.614164,0.009150389
6.44,1.610965,0.009370371
6.46,1.607715,0.009605535
6.48,1.604411,0.009856948
6.5,1.601053,0.01012575
6.52,1.597639,0.01041314
6.54,1.594168,0.01072041
6.56,1.590639,0.0110489
6.58,1.587051,0.01140006
6.6,1.583402,0.0117754
6.62,1.579691,0.01217652
6.64,1.575918,0.0126051
6.66,1.57208,0.01306292
6.68,1.568177,0.01355183
6.7,1.564207,0.0140738
6.72,1.56017,0.01463085
6.74,1.556065,0.01522514
6.76,1.551889,0.01585889
6.78,1.547643,0.01653443
6.8,1.543325,0.01725419
6.82,1.538935,0.01802068
6.84,1.534472,0.01883653
6.86,1.529934,0.01970444
6.88,1.525321,0.02062722
6.9,1.520633,0.02160778
6.92,1.515869,0.02264911
6.94,1.511029,0.02375431
6.96,1.506112,0.02492654
6.98,1.501118,0.0261691
7.0,1.496046,0.02748532
7.02,1.490897,0.02887865
7.04,1.485671,0.03035262
7.06,1.480368,0.03191082
7.08,1.474988,0.03355695
7.1,1.469532,0.03529474
7.12,1.464,0.03712802
7.14,1.458393,0.03906067
7.16,1.452712,0.04109665
7.18,1.446958,0.04323995
7.2,1.441132,0.04549462
7.22,1.435236,0.04786479
7.24,1.429271,0.05035458
7.26,1.423238,0.05296818
7.28,1.41714,0.05570981
7.3,1.410978,0.0585837
7.32,1.404756,0.06159411
7.34,1.398474,0.06474531
7.36,1.392137,0.06804157
7.38,1.385747,0.07148718
7.4,1.379306,0.07508639
7.42,1.372819,0.07884346
7.44,1.366289,0.0827626
7.46,1.359719,0.086848
7.48,1.353114,0.0911038
7.5,1.346478,0.09553408
7.52,1.339815,0.1001429
7.54,1.33313,0.1049341
7.56,1.326428,0.1099116
7.58,1.319714,0.1150791
7.6,1.312993,0.1204402
7.62,1.306272,0.1259985
7.64,1.299557,0.1317571
7.66,1.292854,0.1377194
7.68,1.286169,0.1438881
7.7,1.279509,0.1502662
7.72,1.272882,0.156856
7.74,1.266294,0.1636599
7.76,1.259754,0.1706798
7.78,1.253269,0.1779173
7.8,1.246847,0.1853738
7.82,1.240498,0.1930503
7.84,1.234229,0.2009474
7.86,1.228049,0.2090652
7.88,1.221967,0.2174035
7.9,1.215993,0.2259616
7.92,1.210135,0.2347382
7.94,1.204403,0.2437317
7.96,1.198806,0.2529398
7.98,1.193355,0.2623597
8.0,1.188057,0.2719881
8.02,1.182924,0.281821
8.04,1.177963,0.291854
8.06,1.173184,0.3020819
8.08,1.168596,0.3124991
8.1,1.164207,0.3230992
8.12,1.160026,0.3338756
8.14,1.156062,0.3448207
8.16,1.15232,0.3559269
8.18,1.148809,0.3671856
8.2,1.145536,0.3785882
8.22,1.142505,0.3901254
8.24,1.139723,0.4017876
8.26,1.137196,0.413565
8.28,1.134926,0.4254474
8.3,1.132918,0.4374245
8.32,1.131174,0.4494858
8.34,1.129698,0.4616208
8.36,1.12849,0.4738188
8.38,1.127552,0.4860693
8.4,1.126884,0.4983618
8.42,1.126486,0.5106859
8.44,1.126358,0.5230315
8.46,1.126497,0.5353886
8.48,1.126903,0.5477475
8.5,1.127572,0.5600987
8.52,1.128502,0.5724332
8.54,1.12969,0.5847423
8.56,1.131132,0.5970175
8.58,1.132824,0.6092508
8.6,1.134762,0.6214347
8.62,1.136942,0.6335618
8.64,1.139358,0.6456255
8.66,1.142006,0.6576191
8.68,1.144881,0.6695368
8.7,1.147978,0.6813728
8.72,1.15129,0.6931218
8.74,1.154814,0.704779
8.76,1.158544,0.7163398
8.78,1.162473,0.7278
8.8,1.166598,0.7391557
8.82,1.170912,0.7504032
8.84,1.17541,0.7615393
8.86,1.180087,0.7725611
8.88,1.184938,0.7834657
8.9,1.189957,0.7942507
8.92,1.195139,0.8049138
8.94,1.200479,0.815453
8.96,1.205973,0.8258664
8.98,1.211615,0.8361525
9.0,1.217401,0.8463097
9.02,1.223326,0.8563367
9.04,1.229386,0.8662325
9.06,1.235575,0.8759961
9.08,1.24189,0.8856266
9.1,1.248327,0.8951232
9.12,1.254881,0.9044855
9.14,1.261548,0.9137128
9.16,1.268324,0.9228048
9.18,1.275205,0.9317612
9.2,1.282188,0.9405817
9.22,1.289269,0.9492663
9.24,1.296445,0.9578148
9.26,1.303711,0.9662273
9.28,1.311064,0.9745039
9.3,1.318502,0.9826446
9.32,1.32602,0.9906497
9.34,1.333616,0.9985193
9.36,1.341287,1.006254
9.38,1.349028,1.013854
9.4,1.356839,1.021319
9.42,1.364715,1.02865
9.44,1.372653,1.035848
9.46,1.380652,1.042913
9.48,1.388708,1.049845
9.5,1.396819,1.056645
9.52,1.404981,1.063313
9.54,1.413194,1.069851
9.56,1.421453,1.076258
9.58,1.429758,1.082536
9.6,1.438104,1.088685
9.62,1.446491,1.094705
9.64,1.454915,1.100598
9.66,1.463375,1.106364
9.68,1.471869,1.112005
9.7,1.480394,1.117519
9.72,1.488948,1.122909
9.74,1.497529,1.128175
9.76,1.506136,1.133319
9.78,1.514765,1.13834
9.8,1.523417,1.143239
9.82,1.532088,1.148019
9.84,1.540776,1.152678
9.86,1.549481,1.157219
9.88,1.5582,1.161641
9.9,1.566931,1.165947
9.92,1.575674,1.170136
9.94,1.584425,1.174211
9.96,1.593184,1.17817
9.98,1.60195,1.182017
10.0,1.610719,1.18575
10.02,1.619492,1.189372
10.04,1.628266,1.192883
10.06,1.637041,1.196285
10.08,1.645814,1.199578
10.1,1.654584,1.202763
10.12,1.66335,1.205841
10.14,1.672112,1.208813
10.16,1.680866,1.21168
10.18,1.689612,1.214443
10.2,1.69835,1.217102
10.22,1.707077,1.21966
10.24,1.715793,1.222117
10.26,1.724496,1.224473
10.28,1.733185,1.226731
10.3,1.741859,1.22889
10.32,1.750517,1.230952
10.34,1.759159,1.232918
10.36,1.767782,1.234789
10.38,1.776386,1.236565
10.4,1.784971,1.238248
10.42,1.793534,1.239839
10.44,1.802075,1.241339
10.46,1.810594,1.242749
10.48,1.819089,1.244069
10.5,1.82756,1.245301
10.52,1.836005,1.246445
10.54,1.844423,1.247504
10.56,1.852815,1.248477
10.58,1.86118,1.249365
10.6,1.869515,1.250171
10.62,1.877822,1.250894
10.64,1.886098,1.251535
10.66,1.894344,1.252097
10.68,1.902558,1.252578
10.7,1.910741,1.252982
10.72,1.918891,1.253308
10.74,1.927007,1.253557
10.76,1.93509,1.253731
10.78,1.943138,1.25383
10.8,1.951152,1.253855
10.82,1.95913,1.253808
10.84,1.967071,1.253689
10.86,1.974977,1.253499
10.88,1.982845,1.25324
10.9,1.990675,1.252911
10.92,1.998468,1.252515
10.94,2.006222,1.252051
10.96,2.013937,1.251521
10.98,2.021613,1.250926
11.0,2.029249,1.250267
11.02,2.036844,1.249545
11.04,2.044401,1.24876
11.06,2.051915,1.247913
11.08,2.059389,1.247005
11.1,2.066821,1.246038
11.12,2.074212,1.245012
11.14,2.08156,1.243928
11.16,2.088865,1.242787
11.18,2.096128,1.241589
11.2,2.103348,1.240336
11.22,2.110525,1.239028
11.24,2.117659,1.237667
11.26,2.124748,1.236252
11.28,2.131794,1.234786
11.3,2.138796,1.233268
11.32,2.145754,1.2317
11.34,2.152667,1.230082
11.36,2.159535,1.228416
11.38,2.166358,1.226701
11.4,2.173137,1.22494
11.42,2.17987,1.223132
11.44,2.186559,1.221278
11.46,2.193202,1.21938
11.48,2.199799,1.217437
11.5,2.206351,1.215452
11.52,2.212857,1.213423
11.54,2.219318,1.211353
11.56,2.225733,1.209242
11.58,2.232102,1.207091
11.6,2.238425,1.2049
11.62,2.244702,1.202671
11.64,2.250933,1.200403
11.66,2.257118,1.198098
11.68,2.263257,1.195756
11.7,2.26935,1.193378
11.72,2.275396,1.190965
11.74,2.281397,1.188518
11.76,2.287352,1.186036
11.78,2.29326,1.183522
11.8,2.299123,1.180974
11.82,2.30494,1.178395
11.84,2.31071,1.175785
11.86,2.316435,1.173144
11.88,2.322113,1.170473
11.9,2.327746,1.167772
11.92,2.333334,1.165043
11.94,2.338875,1.162286
11.96,2.344371,1.159502
11.98,2.349821,1.15669
12.0,2.355226,1.153853
12.02,2.360585,1.15099
12.04,2.365899,1.148101
12.06,2.371168,1.145188
12.08,2.376392,1.142252
12.1,2.38157,1.139291
12.12,2.386704,1.136309
12.14,2.391793,1.133304
12.16,2.396838,1.130277
12.18,2.401838,1.127229
12.2,2.406793,1.12416
12.22,2.411705,1.121072
12.24,2.416572,1.117964
12.26,2.421395,1.114837
12.28,2.426174,1.111691
12.3,2.43091,1.108527
12.32,2.435602,1.105346
12.34,2.440251,1.102148
12.36,2.444856,1.098933
12.38,2.449419,1.095703
12.4,2.453938,1.092456
12.42,2.458415,1.089195
12.44,2.462849,1.085919
12.46,2.467241,1.082629
12.48,2.471591,1.079325
12.5,2.475898,1.076008
12.52,2.480164,1.072677
12.54,2.484388,1.069335
12.56,2.488571,1.065981
12.58,2.492712,1.062615
12.6,2.496813,1.059237
12.62,2.500872,1.05585
12.64,2.504891,1.052451
12.66,2.508869,1.049043
12.68,2.512806,1.045626
12.7,2.516704,1.042199
12.72,2.520562,1.038763
12.74,2.52438,1.03532
12.76,2.528159,1.031868
12.78,2.531898,1.028408
12.8,2.535598,1.024941
12.82,2.53926,1.021468
12.84,2.542882,1.017988
12.86,2.546467,1.014501
12.88,2.550013,1.011009
12.9,2.553521,1.007511
12.92,2.556991,1.004008
12.94,2.560423,1.0005
12.96,2.563819,0.9969876
12.98,2.567177,0.993471
13.0,2.570498,0.9899504
13.02,2.573782,0.9864263
13.04,2.57703,0.9828988
13.06,2.580242,0.9793684
13.08,2.583418,0.9758352
13.1,2.586558,0.9722996
13.12,2.589662,0.9687619
13.14,2.592731,0.9652224
13.16,2.595764,0.9616813
13.18,2.598763,0.9581389
13.2,2.601727,0.9545955
13.22,2.604657,0.9510513
13.24,2.607552,0.9475066
13.26,2.610414,0.9439616
13.28,2.613241,0.9404167
13.3,2.616036,0.936872
13.32,2.618796,0.9333278
13.34,2.621524,0.9297844
13.36,2.624219,0.9262419
13.38,2.626881,0.9227006
13.4,2.62951,0.9191607
13.42,2.632108,0.9156225
13.44,2.634673,0.9120862
13.46,2.637207,0.908552
13.48,2.639709,0.90502
13.5,2.64218,0.9014906
13.52,2.64462,0.8979639
13.54,2.647029,0.89444
13.56,2.649408,0.8909193
13.58,2.651756,0.8874019
13.6,2.654074,0.8838881
13.62,2.656362,0.8803778
13.64,2.65862,0.8768715
13.66,2.660849,0.8733692
13.68,2.663048,0.8698711
13.7,2.665218,0.8663774
13.72,2.66736,0.8628883
13.74,2.669473,0.859404
13.76,2.671558,0.8559245
13.78,2.673614,0.8524501
13.8,2.675642,0.8489809
13.82,2.677643,0.8455171
13.84,2.679616,0.8420588
13.86,2.681563,0.8386062
13.88,2.683481,0.8351594
13.9,2.685373,0.8317185
13.92,2.687239,0.8282838
13.94,2.689078,0.8248553
13.96,2.690891,0.8214332
13.98,2.692677,0.8180176
14.0,2.694438,0.8146086
14.02,2.696174,0.8112064
14.04,2.697884,0.8078111
14.06,2.699569,0.8044227
14.08,2.701229,0.8010415
14.1,2.702864,0.7976676
14.12,2.704474,0.794301
14.14,2.706061,0.7909418
14.16,2.707623,0.7875902
14.18,2.709161,0.7842463
14.2,2.710676,0.7809102
14.22,2.712167,0.7775819
14.24,2.713635,0.7742617
14.26,2.71508,0.7709495
14.28,2.716501,0.7676454
14.3,2.7179,0.7643497
14.32,2.719277,0.7610623
14.34,2.720631,0.7577833
14.36,2.721964,0.7545128
14.38,2.723274,0.7512509
14.4,2.724562,0.7479978
14.42,2.725829,0.7447534
14.44,2.727075,0.7415178
14.46,2.7283,0.7382911
14.48,2.729503,0.7350735
14.5,2.730686,0.7318649
14.52,2.731848,0.7286654
14.54,2.73299,0.7254751
14.56,2.734112,0.7222941
14.58,2.735213,0.7191224
14.6,2.736295,0.71596
14.62,2.737357,0.7128072
14.64,2.7384,0.7096638
14.66,2.739423,0.70653
14.68,2.740428,0.7034058
14.7,2.741413,0.7002912
14.72,2.74238,0.6971864
14.74,2.743327,0.6940913
14.76,2.744257,0.6910061
14.78,2.745169,0.6879307
14.8,2.746062,0.6848652
14.82,2.746937,0.6818097
14.84,2.747795,0.6787641
14.86,2.748635,0.6757286
14.88,2.749458,0.6727031
14.9,2.750263,0.6696877
14.92,2.751052,0.6666825
14.94,2.751824,0.6636875
14.96,2.752578,0.6607026
14.98,2.753317,0.657728
15.0,2.754039,0.6547637
15.1,2.757409,0.6400969
15.2,2.760392,0.6256906
15.3,2.763009,0.6115471
15.4,2.765277,0.5976681
15.5,2.767214,0.5840546
15.6,2.768837,0.5707071
15.7,2.770163,0.5576255
15.8,2.771207,0.5448092
15.9,2.771984,0.5322573
16.0,2.772509,0.5199682
16.1,2.772796,0.5079404
16.2,2.772858,0.4961715
16.3,2.772708,0.4846593
16.4,2.772358,0.4734011
16.5,2.77182,0.462394
16.6,2.771105,0.4516348
16.7,2.770225,0.4411203
16.8,2.769188,0.430847
16.9,2.768005,0.4208113
17.0,2.766685,0.4110097
17.1,2.765237,0.4014377
17.2,2.76367,0.3920923
17.3,2.761992,0.3829687
17.4,2.760209,0.3740634
17.5,2.758331,0.3653721
17.6,2.756362,0.3568908
17.7,2.754311,0.3486153
17.8,2.752184,0.3405416
17.9,2.749986,0.3326653
18.0,2.747723,0.3249824
18.1,2.745401,0.3174889
18.2,2.743024,0.3101805
18.3,2.740598,0.3030532
18.4,2.738127,0.296103
18.5,2.735615,0.2893258
18.6,2.733067,0.2827178
18.7,2.730486,0.2762749
18.8,2.727876,0.2699934
18.9,2.725242,0.2638694
19.0,2.722584,0.2578992
19.1,2.719908,0.252079
19.2,2.717216,0.2464052
19.3,2.71451,0.2408744
19.4,2.711794,0.2354828
19.5,2.709069,0.2302271
19.6,2.706339,0.225104
19.7,2.703604,0.22011
19.8,2.700868,0.215242
19.9,2.698132,0.2104967
20.0,2.695398,0.205871
20.1,2.692668,0.2013619
20.2,2.689943,0.1969663
20.3,2.687224,0.1926814
20.4,2.684514,0.1885043
20.5,2.681813,0.1844321
20.6,2.679122,0.1804622
20.7,2.676443,0.176592
20.8,2.673777,0.1728187
20.9,2.671125,0.1691399
21.0,2.668487,0.165553
21.1,2.665864,0.1620557
21.2,2.663258,0.1586456
21.3,2.660668,0.1553204
21.4,2.658096,0.1520778
21.5,2.655542,0.1489157
21.6,2.653007,0.145832
21.7,2.650491,0.1428245
21.8,2.647994,0.1398912
21.9,2.645517,0.1370302
22.0,2.643061,0.1342395
22.1,2.640625,0.1315174
22.2,2.638211,0.1288618
22.3,2.635817,0.1262712
22.4,2.633445,0.1237437
22.5,2.631095,0.1212777
22.6,2.628766,0.1188716
22.7,2.62646,0.1165237
22.8,2.624175,0.1142325
22.9,2.621913,0.1119966
23.0,2.619672,0.1098143
23.1,2.617454,0.1076844
23.2,2.615259,0.1056055
23.3,2.613085,0.1035761
23.4,2.610934,0.101595
23.5,2.608805,0.09966087
23.6,2.606699,0.09777252
23.7,2.604614,0.09592872
23.8,2.602552,0.0941283
23.9,2.600512,0.09237012
24.0,2.598494,0.09065307
24.1,2.596497,0.08897606
24.2,2.594522,0.08733806
24.3,2.592569,0.08573804
24.4,2.590638,0.08417501
24.5,2.588727,0.08264801
24.6,2.586838,0.08115609
24.7,2.58497,0.07969835
24.8,2.583123,0.07827389
24.9,2.581297,0.07688187
25.0,2.579491,0.07552143
25.1,2.577706,0.07419177
25.2,2.575941,0.07289209
25.3,2.574196,0.07162162
25.4,2.572471,0.07037961
25.5,2.570766,0.06916533
25.6,2.56908,0.06797808
25.7,2.567413,0.06681717
25.8,2.565766,0.06568192
25.9,2.564138,0.06457168
26.0,2.562528,0.06348583
26.1,2.560937,0.06242374
26.2,2.559364,0.06138482
26.3,2.557809,0.06036848
26.4,2.556273,0.05937415
26.5,2.554754,0.0584013
26.6,2.553253,0.05744937
26.7,2.551769,0.05651784
26.8,2.550302,0.05560622
26.9,2.548852,0.05471401
27.0,2.547419,0.05384072
27.1,2.546003,0.05298589
27.2,2.544603,0.05214907
27.3,2.543219,0.05132981
27.4,2.541851,0.05052768
27.5,2.540499,0.04974227
27.6,2.539163,0.04897317
27.7,2.537842,0.04821998
27.8,2.536536,0.04748231
27.9,2.535245,0.0467598
28.0,2.53397,0.04605207
28.1,2.532709,0.04535877
28.2,2.531462,0.04467969
28.3,2.530229,0.04401423
28.4,2.529011,0.04336219
28.5,2.527807,0.04272325
28.6,2.526616,0.0420971
28.7,2.52544,0.04148344
28.8,2.524276,0.04088197
28.9,2.523126,0.04029241
29.0,2.521989,0.03971448
29.1,2.520864,0.03914791
29.2,2.519753,0.03859243
29.3,2.518654,0.03804778
29.4,2.517567,0.03751372
29.5,2.516493,0.03698999
29.6,2.515431,0.03647637
29.7,2.514381,0.03597261
29.8,2.513342,0.03547834
29.9,2.512315,0.03499381
30.0,2.5113,0.03451833
30.1,2.510296,0.03405185
30.2,2.509303,0.03359416
30.3,2.508321,0.03314507
30.4,2.50735,0.03270439
30.5,2.50639,0.03227191
30.6,2.50544,0.03184748
30.7,2.504501,0.03143089
30.8,2.503572,0.03102198
30.9,2.502653,0.03062058
31.0,2.501744,0.03022652
31.1,2.500845,0.02983965
31.2,2.499956,0.02945979
31.3,2.499077,0.02908681
31.4,2.498207,0.02872054
31.5,2.497347,0.02836084
31.6,2.496496,0.02800758
31.7,2.495654,0.02766061
31.8,2.494821,0.02731979
31.9,2.493997,0.026985
32.0,2.493181,0.0266561
32.1,2.492375,0.02633297
32.2,2.491577,0.02601549
32.3,2.490787,0.02570331
32.4,2.490006,0.02539676
32.5,2.489233,0.0250955
32.6,2.488468,0.02479943
32.7,2.487712,0.02450843
32.8,2.486963,0.02422241
32.9,2.486222,0.02394124
33.0,2.485488,0.02366485
33.1,2.484762,0.02339311
33.2,2.484044,0.02312595
33.3,2.483333,0.02286327
33.4,2.48263,0.02260496
33.5,2.481934,0.02235095
33.6,2.481244,0.02210115
33.7,2.480562,0.02185573
33.8,2.479887,0.02161409
33.9,2.479219,0.02137641
34.0,2.478557,0.0211426
34.1,2.477903,0.0209126
34.2,2.477254,0.02068631
34.3,2.476613,0.02046368
34.4,2.475978,0.02024462
34.5,2.475349,0.02002906
34.6,2.474726,0.01981695
34.7,2.47411,0.0196082
34.8,2.473499,0.01940275
34.9,2.472895,0.01920055
35.0,2.472297,0.01900152
35.1,2.471704,0.0188056
35.2,2.471118,0.01861273
35.3,2.470537,0.01842286
35.4,2.469962,0.01823592
35.5,2.469392,0.01805187
35.6,2.468828,0.01787063
35.7,2.468269,0.01769218
35.8,2.467716,0.01751643
35.9,2.467168,0.01734336
36.0,2.466626,0.0171729
36.1,2.466088,0.01700501
36.2,2.465556,0.01683964
36.3,2.465028,0.01667674
36.4,2.464506,0.01651627
36.5,2.463989,0.01635817
36.6,2.463477,0.01620242
36.7,2.462969,0.01604896
36.8,2.462466,0.01589774
36.9,2.461968,0.01574874
37.0,2.461475,0.01560191
37.1,2.460986,0.01545721
37.2,2.460501,0.0153146
37.3,2.460021,0.01517404
37.4,2.459546,0.0150355
37.5,2.459075,0.01489893
37.6,2.458608,0.01476432
37.7,2.458146,0.01463161
37.8,2.457687,0.01450078
37.9,2.457233,0.01437178
38.0,2.456783,0.0142446
38.1,2.456338,0.0141192
38.2,2.455896,0.01399554
38.3,2.455458,0.0138736
38.4,2.455024,0.01375334
38.5,2.454594,0.01363474
38.6,2.454168,0.01351776
38.7,2.453745,0.01340239
38.8,2.453327,0.01328858
38.9,2.452911,0.01317632
39.0,2.4525,0.01306558
39.1,2.452093,0.01295633
39.2,2.451688,0.01284854
39.3,2.451288,0.0127422
39.4,2.450891,0.01263727
39.5,2.450497,0.01253374
39.6,2.450107,0.01243157
39.7,2.44972,0.01233075
39.8,2.449337,0.01223125
39.9,2.448957,0.01213306
40.0,2.44858,0.01203614
40.1,2.448206,0.01194049
40.2,2.447836,0.01184607
40.3,2.447468,0.01175287
40.4,2.447104,0.01166086
40.5,2.446743,0.01157003
40.6,2.446385,0.01148036
40.7,2.44603,0.01139184
40.8,2.445678,0.01130443
40.9,2.445329,0.01121812
41.0,2.444983,0.0111329
41.1,2.444639,0.01104824
41.2,2.444299,0.01096564
41.3,2.443961,0.01088357
41.4,2.443626,0.01080252
41.5,2.443294,0.01072247
41.6,2.442965,0.0106434
41.7,2.442638,0.0105653
41.8,2.442314,0.01048816
41.9,2.441993,0.01041195
42.0,2.441674,0.01033667
42.1,2.441358,0.0102623
42.2,2.441045,0.01018882
42.3,2.440734,0.01011623
42.4,2.440425,0.01004451
42.5,2.440119,0.009973633
42.6,2.439816,0.009903604
42.7,2.439515,0.009834403
42.8,2.439216,0.009766018
42.9,2.438919,0.009698436
43.0,2.438625,0.009631646
43.1,2.438334,0.009565634
43.2,2.438044,0.009500391
43.3,2.437757,0.009435903
43.4,2.437472,0.00937216
43.5,2.43719,0.00930915
43.6,2.436909,0.009246863
43.7,2.436631,0.009185287
43.8,2.436355,0.009124412
43.9,2.436081,0.009064228
44.0,2.435809,0.009004725
44.1,2.435539,0.008945892
44.2,2.435272,0.00888772
44.3,2.435006,0.008830198
44.4,2.434743,0.008773319
44.5,2.434481,0.008717071
44.6,2.434221,0.008661446
44.7,2.433964,0.008606436
44.8,2.433708,0.00855203
44.9,2.433454,0.008498221
45.0,2.433203,0.008445
45.1,2.432953,0.008392358
45.2,2.432705,0.008340287
45.3,2.432458,0.008288779
45.4,2.432214,0.008237827
45.5,2.431971,0.008187422
45.6,2.431731,0.008137557
45.7,2.431492,0.008088223
45.8,2.431255,0.008039414
45.9,2.431019,0.007991122
46.0,2.430785,0.007943341
46.1,2.430553,0.007896062
46.2,2.430323,0.007849279
46.3,2.430095,0.007802985
46.4,2.429868,0.007757174
46.5,2.429642,0.007711838
46.6,2.429419,0.007666972
46.7,2.429197,0.007622568
46.8,2.428976,0.007578621
46.9,2.428757,0.007535125
47.0,2.42854,0.007492072
47.1,2.428324,0.007449458
47.2,2.42811,0.007407277
47.3,2.427897,0.007365522
47.4,2.427686,0.007324187
47.5,2.427476,0.007283268
47.6,2.427268,0.007242759
47.7,2.427061,0.007202654
47.8,2.426856,0.007162948
47.9,2.426652,0.007123636
48.0,2.42645,0.007084712
48.1,2.426249,0.007046172
48.2,2.426049,0.00700801
48.3,2.425851,0.006970222
48.4,2.425654,0.006932802
48.5,2.425458,0.006895746
48.6,2.425264,0.006859049
48.7,2.425072,0.006822706
48.8,2.42488,0.006786714
48.9,2.42469,0.006751067
49.0,2.424501,0.006715761
49.1,2.424313,0.006680792
49.2,2.424127,0.006646155
49.3,2.423942,0.006611846
49.4,2.423758,0.006577862
49.5,2.423576,0.006544197
49.6,2.423394,0.006510848
49.7,2.423214,0.006477811
49.8,2.423035,0.006445083
49.9,2.422858,0.006412658
50.0,2.422681,0.006380534
50.1,2.422506,0.006348707
50.2,2.422332,0.006317173
50.3,2.422159,0.006285928
50.4,2.421987,0.006254969
50.5,2.421816,0.006224292
50.6,2.421647,0.006193894
50.7,2.421478,0.006163772
50.8,2.421311,0.006133922
50.9,2.421144,0.006104341
51.0,2.420979,0.006075025
51.1,2.420815,0.006045972
51.2,2.420652,0.006017178
51.3,2.42049,0.00598864
51.4,2.420329,0.005960356
51.5,2.420169,0.005932321
51.6,2.42001,0.005904533
51.7,2.419852,0.005876989
51.8,2.419695,0.005849687
51.9,2.41954,0.005822623
52.0,2.419385,0.005795794
52.1,2.419231,0.005769199
52.2,2.419078,0.005742833
52.3,2.418926,0.005716695
52.4,2.418775,0.005690782
52.5,2.418625,0.00566509
52.6,2.418476,0.005639618
52.7,2.418328,0.005614364
52.8,2.418181,0.005589323
52.9,2.418034,0.005564495
53.0,2.417889,0.005539876
53.1,2.417745,0.005515465
53.2,2.417601,0.005491258
53.3,2.417458,0.005467254
53.4,2.417317,0.00544345
53.5,2.417176,0.005419844
53.6,2.417036,0.005396434
53.7,2.416897,0.005373218
53.8,2.416758,0.005350192
53.9,2.416621,0.005327356
54.0,2.416484,0.005304707
54.1,2.416348,0.005282243
54.2,2.416213,0.005259962
54.3,2.416079,0.005237861
54.4,2.415946,0.00521594
54.5,2.415813,0.005194195
54.6,2.415681,0.005172626
54.7,2.415551,0.005151229
54.8,2.415421,0.005130004
54.9,2.415291,0.005108948
55.0,2.415163,0.00508806
55.1,2.415035,0.005067337
55.2,2.414908,0.005046778
55.3,2.414781,0.005026381
55.4,2.414656,0.005006145
55.5,2.414531,0.004986066
55.6,2.414407,0.004966145
55.7,2.414283,0.004946379
55.8,2.414161,0.004926767
55.9,2.414039,0.004907307
56.0,2.413918,0.004887997
56.1,2.413797,0.004868836
56.2,2.413678,0.004849821
56.3,2.413559,0.004830953
56.4,2.41344,0.004812228
56.5,2.413323,0.004793647
56.6,2.413206,0.004775206
56.7,2.413089,0.004756904
56.8,2.412974,0.004738741
56.9,2.412859,0.004720715
57.0,2.412744,0.004702824
57.1,2.412631,0.004685067
57.2,2.412517,0.004667442
57.3,2.412405,0.004649949
57.4,2.412293,0.004632585
57.5,2.412182,0.00461535
57.6,2.412072,0.004598242
57.7,2.411962,0.00458126
57.8,2.411853,0.004564403
57.9,2.411744,0.004547669
58.0,2.411636,0.004531057
58.1,2.411529,0.004514566
58.2,2.411422,0.004498195
58.3,2.411316,0.004481942
58.4,2.41121,0.004465806
58.5,2.411105,0.004449786
58.6,2.411001,0.004433882
58.7,2.410897,0.004418091
58.8,2.410794,0.004402413
58.9,2.410691,0.004386847
59.0,2.410589,0.004371391
59.1,2.410487,0.004356044
59.2,2.410386,0.004340806
59.3,2.410286,0.004325675
59.4,2.410186,0.00431065
59.5,2.410087,0.00429573
59.6,2.409988,0.004280915
59.7,2.40989,0.004266203
59.8,2.409792,0.004251592
59.9,2.409695,0.004237083
60.0,2.409598,0.004222675
60.1,2.409502,0.004208365
60.2,2.409406,0.004194154
60.3,2.409311,0.00418004
60.4,2.409217,0.004166022
60.5,2.409123,0.0041521
60.6,2.409029,0.004138273
60.7,2.408936,0.004124539
60.8,2.408843,0.004110898
60.9,2.408751,0.00409735
61.0,2.40866,0.004083892
61.1,2.408568,0.004070524
61.2,2.408478,0.004057246
61.3,2.408388,0.004044056
61.4,2.408298,0.004030954
61.5,2.408209,0.004017939
61.6,2.40812,0.004005011
61.7,2.408032,0.003992167
61.8,2.407944,0.003979408
61.9,2.407857,0.003966733
62.0,2.40777,0.00395414
62.1,2.407683,0.00394163
62.2,2.407597,0.003929201
62.3,2.407512,0.003916854
62.4,2.407427,0.003904586
62.5,2.407342,0.003892397
62.6,2.407258,0.003880287
62.7,2.407174,0.003868255
62.8,2.407091,0.0038563
62.9,2.407008,0.003844421
63.0,2.406925,0.003832619
63.1,2.406843,0.003820891
63.2,2.406761,0.003809238
63.3,2.40668,0.003797658
63.4,2.4066,0.003786152
63.5,2.406519,0.003774718
63.6,2.406439,0.003763356
63.7,2.40636,0.003752065
63.8,2.40628,0.003740844
63.9,2.406201,0.003729694
64.0,2.406123,0.003718613
64.1,2.406045,0.0037076
64.2,2.405968,0.003696656
64.3,2.40589,0.003685779
64.4,2.405813,0.00367497
64.5,2.405737,0.003664226
64.6,2.405661,0.003653549
64.7,2.405585,0.003642936
64.8,2.40551,0.003632388
64.9,2.405435,0.003621905
65.0,2.40536,0.003611485
65.1,2.405286,0.003601128
65.2,2.405212,0.003590833
65.3,2.405139,0.003580601
65.4,2.405066,0.003570429
65.5,2.404993,0.003560319
65.6,2.404921,0.003550269
65.7,2.404849,0.003540279
65.8,2.404777,0.003530349
65.9,2.404706,0.003520477
66.0,2.404635,0.003510664
66.1,2.404564,0.003500908
66.2,2.404494,0.00349121
66.3,2.404424,0.003481569
66.4,2.404354,0.003471985
66.5,2.404285,0.003462456
66.6,2.404216,0.003452983
66.7,2.404147,0.003443565
66.8,2.404079,0.003434202
66.9,2.404011,0.003424892
67.0,2.403943,0.003415637
67.1,2.403876,0.003406435
67.2,2.403809,0.003397286
67.3,2.403742,0.003388189
67.4,2.403676,0.003379144
67.5,2.40361,0.00337015
67.6,2.403544,0.003361208
67.7,2.403479,0.003352317
67.8,2.403414,0.003343476
67.9,2.403349,0.003334685
68.0,2.403285,0.003325944
68.1,2.40322,0.003317251
68.2,2.403157,0.003308608
68.3,2.403093,0.003300012
68.4,2.40303,0.003291465
68.5,2.402967,0.003282966
68.6,2.402904,0.003274513
68.7,2.402842,0.003266108
68.8,2.402779,0.003257749
68.9,2.402718,0.003249436
69.0,2.402656,0.003241168
69.1,2.402595,0.003232947
69.2,2.402534,0.00322477
69.3,2.402473,0.003216638
69.4,2.402413,0.00320855
69.5,2.402353,0.003200506
69.6,2.402293,0.003192506
69.7,2.402233,0.00318455
69.8,2.402174,0.003176636
69.9,2.402115,0.003168765
70.0,2.402056,0.003160936
70.1,2.401998,0.003153149
70.2,2.401939,0.003145404
70.3,2.401881,0.003137701
70.4,2.401824,0.003130038
70.5,2.401766,0.003122416
70.6,2.401709,0.003114835
70.7,2.401652,0.003107293
70.8,2.401595,0.003099792
70.9,2.401539,0.00309233
71.0,2.401483,0.003084907
71.1,2.401427,0.003077523
71.2,2.401371,0.003070178
71.3,2.401316,0.003062872
71.4,2.401261,0.003055603
71.5,2.401206,0.003048372
71.6,2.401151,0.003041178
71.7,2.401097,0.003034022
71.8,2.401042,0.003026903
71.9,2.400988,0.00301982
72.0,2.400935,0.003012774
72.1,2.400881,0.003005764
72.2,2.400828,0.00299879
72.3,2.400775,0.002991851
72.4,2.400722,0.002984948
72.5,2.40067,0.00297808
72.6,2.400618,0.002971247
72.7,2.400565,0.002964448
72.8,2.400514,0.002957684
72.9,2.400462,0.002950953
73.0,2.400411,0.002944257
73.1,2.400359,0.002937594
73.2,2.400308,0.002930965
73.3,2.400258,0.002924368
73.4,2.400207,0.002917805
73.5,2.400157,0.002911274
73.6,2.400107,0.002904776
73.7,2.400057,0.00289831
73.8,2.400007,0.002891875
73.9,2.399958,0.002885473
74.0,2.399909,0.002879102
74.1,2.39986,0.002872762
74.2,2.399811,0.002866453
74.3,2.399762,0.002860175
74.4,2.399714,0.002853928
74.5,2.399666,0.002847711
74.6,2.399618,0.002841525
74.7,2.39957,0.002835368
74.8,2.399522,0.002829241
74.9,2.399475,0.002823144
75.0,2.399428,0.002817076
75.1,2.399381,0.002811037
75.2,2.399334,0.002805028
75.3,2.399287,0.002799047
75.4,2.399241,0.002793094
75.5,2.399195,0.00278717
75.6,2.399149,0.002781274
75.7,2.399103,0.002775406
75.8,2.399058,0.002769566
75.9,2.399012,0.002763754
76.0,2.398967,0.002757968
76.1,2.398922,0.00275221
76.2,2.398877,0.00274648
76.3,2.398832,0.002740776
76.4,2.398788,0.002735098
76.5,2.398744,0.002729448
76.6,2.3987,0.002723823
76.7,2.398656,0.002718225
76.8,2.398612,0.002712653
76.9,2.398568,0.002707106
77.0,2.398525,0.002701585
77.1,2.398482,0.00269609
77.2,2.398439,0.00269062
77.3,2.398396,0.002685174
77.4,2.398353,0.002679754
77.5,2.398311,0.002674359
77.6,2.398268,0.002668988
77.7,2.398226,0.002663642
77.8,2.398184,0.00265832
77.9,2.398142,0.002653022
78.0,2.3981,0.002647749
78.1,2.398059,0.002642499
78.2,2.398018,0.002637272
78.3,2.397976,0.00263207
78.4,2.397936,0.00262689
78.5,2.397895,0.002621734
78.6,2.397854,0.002616601
78.7,2.397814,0.002611491
78.8,2.397773,0.002606403
78.9,2.397733,0.002601338
79.0,2.397693,0.002596296
79.1,2.397653,0.002591276
79.2,2.397614,0.002586278
79.3,2.397574,0.002581302
79.4,2.397535,0.002576349
79.5,2.397495,0.002571417
79.6,2.397457,0.002566506
79.7,2.397418,0.002561617
79.8,2.397379,0.002556749
79.9,2.39734,0.002551903
80.0,2.397302,0.002547078
80.1,2.397263,0.002542274
80.2,2.397225,0.00253749
80.3,2.397187,0.002532727
80.4,2.397149,0.002527985
80.5,2.397112,0.002523263
80.6,2.397074,0.002518562
80.7,2.397037,0.00251388
80.8,2.397,0.002509219
80.9,2.396962,0.002504578
81.0,2.396925,0.002499956
81.1,2.396889,0.002495355
81.2,2.396852,0.002490772
81.3,2.396815,0.002486209
81.4,2.396779,0.002481666
81.5,2.396743,0.002477142
81.6,2.396706,0.002472637
81.7,2.39667,0.00246815
81.8,2.396635,0.002463683
81.9,2.396599,0.002459234
82.0,2.396563,0.002454804
82.1,2.396528,0.002450393
82.2,2.396493,0.002446
82.3,2.396457,0.002441625
82.4,2.396422,0.002437269
82.5,2.396387,0.00243293
82.6,2.396353,0.00242861
82.7,2.396318,0.002424307
82.8,2.396284,0.002420022
82.9,2.396249,0.002415755
83.0,2.396215,0.002411505
83.1,2.396181,0.002407273
83.2,2.396147,0.002403058
83.3,2.396113,0.00239886
83.4,2.396079,0.002394679
83.5,2.396046,0.002390516
83.6,2.396012,0.002386369
83.7,2.395979,0.00238224
83.8,2.395946,0.002378126
83.9,2.395913,0.00237403
84.0,2.39588,0.00236995
84.1,2.395847,0.002365887
84.2,2.395814,0.00236184
84.3,2.395782,0.002357809
84.4,2.395749,0.002353794
84.5,2.395717,0.002349795
84.6,2.395684,0.002345812
84.7,2.395652,0.002341846
84.8,2.39562,0.002337895
84.9,2.395588,0.002333959
85.0,2.395557,0.002330039
85.1,2.395525,0.002326135
85.2,2.395493,0.002322246
85.3,2.395462,0.002318373
85.4,2.395431,0.002314514
85.5,2.395399,0.002310671
85.6,2.395369,0.002306843
85.7,2.395338,0.00230303
85.8,2.395307,0.002299232
85.9,2.395276,0.002295449
86.0,2.395245,0.00229168
86.1,2.395215,0.002287926
86.2,2.395184,0.002284187
86.3,2.395154,0.002280462
86.4,2.395124,0.002276751
86.5,2.395094,0.002273055
86.6,2.395064,0.002269373
86.7,2.395034,0.002265705
86.8,2.395004,0.002262051
86.9,2.394975,0.002258412
87.0,2.394945,0.002254786
87.1,2.394916,0.002251174
87.2,2.394886,0.002247576
87.3,2.394857,0.002243991
87.4,2.394828,0.00224042
87.5,2.394799,0.002236863
87.6,2.39477,0.002233319
87.7,2.394741,0.002229789
87.8,2.394712,0.002226272
87.9,2.394684,0.002222768
88.0,2.394655,0.002219277
88.1,2.394627,0.0022158
88.2,2.394599,0.002212335
88.3,2.394571,0.002208883
88.4,2.394543,0.002205445
88.5,2.394515,0.002202019
88.6,2.394487,0.002198606
88.7,2.394459,0.002195205
88.8,2.394431,0.002191817
88.9,2.394404,0.002188442
89.0,2.394376,0.002185079
89.1,2.394349,0.002181729
89.2,2.394321,0.002178391
89.3,2.394294,0.002175065
89.4,2.394267,0.002171752
89.5,2.39424,0.00216845
89.6,2.394213,0.002165161
89.7,2.394186,0.002161884
89.8,2.394159,0.002158618
89.9,2.394133,0.002155365
90.0,2.394106,0.002152123
90.1,2.39408,0.002148893
90.2,2.394053,0.002145675
90.3,2.394027,0.002142469
90.4,2.394001,0.002139274
90.5,2.393975,0.002136091
90.6,2.393949,0.002132919
90.7,2.393923,0.002129758
90.8,2.393897,0.002126609
90.9,2.393871,0.002123471
91.0,2.393846,0.002120345
91.1,2.39382,0.002117229
91.2,2.393794,0.002114125
91.3,2.393769,0.002111032
91.4,2.393744,0.002107949
91.5,2.393718,0.002104878
91.6,2.393693,0.002101817
91.7,2.393668,0.002098768
91.8,2.393643,0.002095729
91.9,2.393618,0.002092701
92.0,2.393594,0.002089683
92.1,2.393569,0.002086676
92.2,2.393544,0.00208368
92.3,2.39352,0.002080694
92.4,2.393495,0.002077718
92.5,2.393471,0.002074753
92.6,2.393447,0.002071798
92.7,2.393423,0.002068854
92.8,2.393398,0.00206592
92.9,2.393374,0.002062996
93.0,2.39335,0.002060082
93.1,2.393326,0.002057178
93.2,2.393303,0.002054285
93.3,2.393279,0.002051401
93.4,2.393255,0.002048527
93.5,2.393232,0.002045663
93.6,2.393208,0.002042809
93.7,2.393185,0.002039965
93.8,2.393161,0.00203713
93.9,2.393138,0.002034305
94.0,2.393115,0.00203149
94.1,2.393092,0.002028684
94.2,2.393069,0.002025888
94.3,2.393046,0.002023101
94.4,2.393023,0.002020324
94.5,2.393,0.002017556
94.6,2.392977,0.002014798
94.7,2.392955,0.002012048
94.8,2.392932,0.002009309
94.9,2.39291,0.002006578
95.0,2.392887,0.002003856
95.1,2.392867,0.002001143
95.2,2.392844,0.001998439
95.3,2.39282,0.001995746
95.4,2.392798,0.001993061
95.5,2.392776,0.001990385
95.6,2.392754,0.001987718
95.7,2.392732,0.001985059
95.8,2.39271,0.001982409
95.9,2.392689,0.001979768
96.0,2.392667,0.001977136
96.1,2.392645,0.001974513
96.2,2.392624,0.001971898
96.3,2.392602,0.001969292
96.4,2.392581,0.001966694
96.5,2.392559,0.001964105
96.6,2.392538,0.001961524
96.7,2.392517,0.001958952
96.8,2.392495,0.001956388
96.9,2.392474,0.001953833
97.0,2.392453,0.001951286
97.1,2.392432,0.001948747
97.2,2.392411,0.001946217
97.3,2.392391,0.001943694
97.4,2.39237,0.00194118
97.5,2.392349,0.001938674
97.6,2.392329,0.001936176
97.7,2.392308,0.001933686
97.8,2.392288,0.001931205
97.9,2.392267,0.001928731
98.0,2.392247,0.001926265
98.1,2.392227,0.001923807
98.2,2.392206,0.001921357
98.3,2.392186,0.001918915
98.4,2.392166,0.00191648
98.5,2.392146,0.001914053
98.6,2.392126,0.001911634
98.7,2.392106,0.001909223
98.8,2.392086,0.00190682
98.9,2.392066,0.001904424
99.0,2.392047,0.001902035
99.1,2.392027,0.001899654
99.2,2.392007,0.001897281
99.3,2.391988,0.001894915
99.4,2.391968,0.001892557
99.5,2.391949,0.001890206
99.6,2.391929,0.001887862
99.7,2.39191,0.001885526
99.8,2.391891,0.001883197
99.9,2.391872,0.001880875
100.0,2.391853,0.001878561
