Repository: hammer-wang/enhancement_factor

File: data/SiO2.csv
wl,n,k
0.28936,1.49099,1e-09
0.296728,1.48873,1e-09
0.30215,1.48719,1e-09
0.330259,1.48053,1e-09
0.334148,1.47976,1e-09
0.340365,1.47858,1e-09
0.34662,1.47746,1e-09
0.361051,1.47512,1e-09
0.365015,1.47453,1e-09
0.404656,1.46961,1e-09
0.435835,1.46669,1e-09
0.467816,1.46429,1e-09
0.486133,1.46313,1e-09
0.508582,1.46187,1e-09
0.546074,1.46008,1e-09
0.576959,1.45885,1e-09
0.579065,1.45877,1e-09
0.587561,1.45847,1e-09
0.589262,1.45841,1e-09
0.643847,1.45671,1e-09
0.656272,1.45637,1e-09
0.667815,1.45608,1e-09
0.706519,1.45515,1e-09
0.852111,1.45248,1e-09
0.89435,1.45185,1e-09
1.01398,1.45025,1e-09
1.08297,1.44941,1e-09
1.12866,1.44888,1e-09
1.3622,1.44621,1e-09
1.39506,1.44584,1e-09
1.4695,1.44497,1e-09
1.52952,1.44427,1e-09
1.6606,1.44267,1e-09
1.681,1.44241,1e-09
1.6932,1.44226,1e-09
1.70913,1.44205,1e-09
1.81307,1.44069,1e-09
1.97009,1.43851,1e-09
2.0581,1.43722,1e-09
2.1526,1.43576,1e-09
2.32542,1.43292,1e-09
2.4374,1.43095,1e-09
3.2439,1.41314,1e-09
3.2668,1.41253,1e-09
3.3026,1.41155,1e-09
3.422,1.40819,1e-09
3.507,1.40568,1e-09
3.5564,1.40418,1e-09
3.636,1.40418,2.25e-05
3.704,1.40418,3.39e-05
3.7067,1.39936,3.39e-05
3.774,1.39936,3.93e-05
3.846,1.395,4.96e-05
3.922,1.395,5.18e-05
4.0,1.395,5.79e-05
4.082,1.395,7.99e-05
4.167,1.383,0.000107
4.255,1.383,0.000132
4.348,1.383,0.000213
4.396,1.383,0.000265
4.444,1.383,0.000284
4.494,1.383,0.000284
4.545,1.365,0.000256
4.651,1.365,0.000262
4.762,1.365,0.000485
4.878,1.365,0.00182
5.0,1.342,0.00398
5.063,1.342,0.00512
5.128,1.342,0.00518
5.263,1.342,0.00549
5.333,1.342,0.00569
5.405,1.342,0.00572
5.556,1.306,0.00563
5.714,1.306,0.00563
5.882,1.278,0.00594
6.061,1.278,0.00632
6.154,1.278,0.00646
6.25,1.239,0.00652
6.452,1.212,0.00657
6.667,1.175,0.00716
6.757,1.158,0.00716
6.849,1.135,0.00716
6.897,1.135,0.00851
6.944,1.107,0.00851
7.042,1.084,0.00851
7.143,1.053,0.0106
7.246,1.014,0.0106
7.353,0.9702,0.0106
7.407,0.9488,0.0148
7.463,0.9175,0.0148
7.519,0.8897,0.0148
7.576,0.86,0.0148
7.634,0.8213,0.0148
7.692,0.7719,0.0372
7.752,0.7037,0.0474
7.813,0.6232,0.0768
7.874,0.5456,0.132
7.937,0.4677,0.216
8.0,0.4113,0.323
8.065,0.3931,0.446
8.13,0.402,0.553
8.197,0.4329,0.635
8.265,0.453,0.704
8.333,0.46,0.771
8.403,0.473,0.84
8.475,0.4746,0.903
8.547,0.4656,0.978
8.621,0.4563,1.07
8.696,0.4309,1.17
8.772,0.3915,1.32
8.85,0.3563,1.53
8.929,0.3705,1.85
9.009,0.5846,2.27
9.091,1.043,2.55
9.174,1.616,2.63
9.302,2.25,2.26
9.524,2.76,1.65
9.756,2.839,0.962
10.0,2.694,0.509
10.26,2.448,0.231
10.53,2.224,0.102
10.81,2.038,0.046
11.11,1.869,0.0506
11.36,1.784,0.0775
11.63,1.69,0.116
11.76,1.652,0.152
11.9,1.619,0.204
12.05,1.615,0.267
12.2,1.658,0.323
12.35,1.701,0.341
12.5,1.753,0.343
12.66,1.789,0.314
12.82,1.811,0.275
12.99,1.81,0.227
13.16,1.779,0.192
13.33,1.756,0.177
13.79,1.698,0.157
14.29,1.643,0.157
14.81,1.598,0.168
15.38,1.555,0.182
16.0,1.502,0.202
16.67,1.45,0.235
17.24,1.401,0.264
17.86,1.337,0.298
18.52,1.235,0.341
18.97,1.161,0.377
19.23,1.05,0.415
19.61,0.8857,0.524
20.0,0.6616,0.822
20.41,0.5777,1.28
20.83,0.7517,1.86
21.05,1.002,2.22
21.28,1.484,2.39
21.74,2.308,2.29
22.73,2.936,1.29
23.81,2.912,0.738
25.0,2.739,0.397
26.67,2.537,0.199
28.57,2.388,0.13
30.77,2.284,0.092
33.33,2.21,0.067
36.36,2.147,0.056
40.4,2.1,0.046
100.0,1.967,0.0159
125.0,1.962,0.0119
166.7,1.959,0.00862
250.0,1.957,0.00696
500.0,1.955,0.00796

File: data/Al2O3.csv (part 2 of 3)
wl,n,k
35.0,2.614828,0.5324702
35.02,2.614845,0.5321316
35.04,2.614862,0.531793
35.06,2.614879,0.5314543
35.08,2.614896,0.5311157
35.1,2.614913,0.5307771
35.12,2.61493,0.5304385
35.14,2.614947,0.5300999
35.16,2.614964,0.5297612
35.18,2.614981,0.5294226
35.2,2.614998,0.529084
35.22,2.615015,0.5287453
35.24,2.615033,0.5284067
35.26,2.61505,0.5280681
35.28,2.615067,0.5277294
35.3,2.615085,0.5273907
35.32,2.615102,0.5270521
35.34,2.61512,0.5267134
35.36,2.615137,0.5263747
35.38,2.615155,0.5260361
35.4,2.615172,0.5256974
35.42,2.61519,0.5253587
35.44,2.615208,0.52502
35.46,2.615226,0.5246813
35.48,2.615243,0.5243426
35.5,2.615261,0.5240039
35.52,2.615279,0.5236652
35.54,2.615297,0.5233265
35.56,2.615315,0.5229878
35.58,2.615333,0.5226491
35.6,2.615351,0.5223104
35.62,2.615369,0.5219717
35.64,2.615397,0.521631
35.66,2.615444,0.5212865
35.68,2.615491,0.520942
35.7,2.615538,0.5205975
35.72,2.615585,0.5202479
35.74,2.615628,0.5198841
35.76,2.615672,0.5195204
35.78,2.615715,0.5191567
35.8,2.615759,0.5187929
35.82,2.615803,0.5184292
35.84,2.615846,0.5180655
35.86,2.61589,0.5177017
35.88,2.615934,0.517338
35.9,2.615978,0.5169743
35.92,2.616022,0.5166105
35.94,2.616066,0.5162468
35.96,2.61611,0.5158831
35.98,2.616154,0.5155194
36.0,2.616198,0.5151557
36.02,2.616242,0.5147919
36.04,2.616287,0.5144282
36.06,2.616331,0.5140645
36.08,2.616375,0.5137008
36.1,2.61642,0.5133371
36.12,2.616464,0.5129734
36.14,2.616509,0.5126097
36.16,2.616553,0.512246
36.18,2.616598,0.5118823
36.2,2.616642,0.5115186
36.22,2.616687,0.5111549
36.24,2.616732,0.5107913
36.26,2.616776,0.5104276
36.28,2.616821,0.5100639
36.3,2.616866,0.5097002
36.32,2.616911,0.5093365
36.34,2.616956,0.5089729
36.36,2.617001,0.5086092
36.38,2.617046,0.5082455
36.4,2.617091,0.5078818
36.42,2.617137,0.5075182
36.44,2.617182,0.5071545
36.46,2.617227,0.5067909
36.48,2.617273,0.5064272
36.5,2.617318,0.5060636
36.52,2.617364,0.5056999
36.54,2.617409,0.5053363
36.56,2.617448,0.5049404
36.58,2.617486,0.5045373
36.6,2.617524,0.5041342
36.62,2.617563,0.503731
36.64,2.617601,0.5033279
36.66,2.617639,0.5029248
36.68,2.617677,0.5025216
36.7,2.617716,0.5021185
36.72,2.617754,0.5017153
36.74,2.617793,0.5013122
36.76,2.617831,0.5009091
36.78,2.61787,0.5005059
36.8,2.617908,0.5001028
36.82,2.617947,0.4996997
36.84,2.617986,0.4992965
36.86,2.618025,0.4988934
36.88,2.618064,0.4984903
36.9,2.618103,0.4980871
36.92,2.618142,0.497684
36.94,2.618181,0.4972808
36.96,2.61822,0.4968777
36.98,2.618259,0.4964746
37.0,2.618298,0.4960715
37.02,2.618338,0.4956683
37.04,2.618377,0.4952652
37.06,2.618417,0.4948621
37.08,2.618456,0.4944589
37.1,2.618496,0.4940558
37.12,2.618535,0.4936527
37.14,2.618575,0.4932495
37.16,2.618615,0.4928464
37.18,2.618655,0.4924433
37.2,2.618695,0.4920402
37.22,2.618735,0.491637
37.24,2.618775,0.4912339
37.26,2.618815,0.4908308
37.28,2.618855,0.4904276
37.3,2.618895,0.4900245
37.32,2.618927,0.4896229
37.34,2.618917,0.4892293
37.36,2.618906,0.4888356
37.38,2.618896,0.488442
37.4,2.618886,0.4880484
37.42,2.618878,0.4876711
37.44,2.618876,0.4873206
37.46,2.618874,0.48697
37.48,2.618871,0.4866195
37.5,2.618869,0.4862689
37.52,2.618867,0.4859184
37.54,2.618865,0.4855678
37.56,2.618863,0.4852172
37.58,2.618861,0.4848666
37.6,2.618859,0.484516
37.62,2.618857,0.4841654
37.64,2.618856,0.4838148
37.66,2.618854,0.4834642
37.68,2.618852,0.4831136
37.7,2.61885,0.4827629
37.72,2.618849,0.4824123
37.74,2.618847,0.4820616
37.76,2.618845,0.4817109
37.78,2.618844,0.4813603
37.8,2.618842,0.4810096
37.82,2.618841,0.4806589
37.84,2.61884,0.4803082
37.86,2.618838,0.4799575
37.88,2.618837,0.4796067
37.9,2.618836,0.479256
37.92,2.618835,0.4789053
37.94,2.618833,0.4785545
37.96,2.618832,0.4782038
37.98,2.618831,0.47785299999999997
38.0,2.61883,0.4775022
38.02,2.618829,0.4771515
38.04,2.618828,0.4768007
38.06,2.618827,0.4764499
38.08,2.618826,0.4760991
38.1,2.618826,0.4757483
38.12,2.618825,0.4753974
38.14,2.618824,0.4750466
38.16,2.618824,0.4746958
38.18,2.618823,0.4743449
38.2,2.618822,0.4739941
38.22,2.618822,0.4736432
38.24,2.618821,0.4732923
38.26,2.618821,0.4729414
38.28,2.618821,0.4725906
38.3,2.61882,0.4722397
38.32,2.61882,0.4718888
38.34,2.61882,0.4715378
38.36,2.61882,0.4711869
38.38,2.618819,0.470836
38.4,2.618819,0.4704851
38.42,2.618819,0.4701341
38.44,2.618819,0.4697831
38.46,2.618819,0.4694322
38.48,2.618819,0.4690812
38.5,2.618819,0.4687302
38.52,2.61882,0.4683792
38.54,2.61882,0.4680282
38.56,2.61882,0.4676772
38.58,2.61882,0.4673262
38.6,2.618821,0.4669752
38.62,2.618821,0.4666242
38.64,2.618822,0.4662731
38.66,2.618822,0.4659221
38.68,2.618822,0.465571
38.7,2.618823,0.46522
38.72,2.618824,0.4648689
38.74,2.618824,0.4645178
38.76,2.618825,0.4641668
38.78,2.618826,0.4638157
38.8,2.618827,0.4634646
38.82,2.618828,0.4631136
38.84,2.618828,0.4627633
38.86,2.61883,0.4624129
38.88,2.618831,0.4620625
38.9,2.618832,0.4617121
38.92,2.618833,0.4613617
38.94,2.618834,0.4610113
38.96,2.618836,0.4606609
38.98,2.618837,0.4603105
39.0,2.618838,0.4599601
39.02,2.61884,0.4596096
39.04,2.618841,0.4592592
39.06,2.618843,0.4589088
39.08,2.618844,0.4585583
39.1,2.618846,0.4582078
39.12,2.618848,0.4578574
39.14,2.618849,0.4575069
39.16,2.618851,0.4571564
39.18,2.618853,0.4568059
39.2,2.618855,0.4564554
39.22,2.618857,0.4561049
39.24,2.618859,0.4557544
39.26,2.618861,0.4554039
39.28,2.618863,0.4550534
39.3,2.618865,0.4547028
39.32,2.618867,0.4543523
39.34,2.618869,0.4540017
39.36,2.618871,0.4536512
39.38,2.618873,0.4533006
39.4,2.618876,0.45295
39.42,2.618878,0.4525994
39.44,2.61888,0.4522488
39.46,2.618883,0.4518983
39.48,2.618885,0.4515477
39.5,2.618888,0.451197
39.52,2.618891,0.4508464
39.54,2.618893,0.4504958
39.56,2.618896,0.4501452
39.58,2.618898,0.4497945
39.6,2.618901,0.4494439
39.62,2.618904,0.4490932
39.64,2.618907,0.4487426
39.66,2.61891,0.4483919
39.68,2.618913,0.4480413
39.7,2.6189,0.4476932
39.72,2.618886,0.4473456
39.74,2.618871,0.4469979
39.76,2.618857,0.4466502
39.78,2.618842,0.4463025
39.8,2.618831,0.4459716
39.82,2.618838,0.4457512
39.84,2.618845,0.4455307
39.86,2.618852,0.4453103
39.88,2.61886,0.4450898
39.9,2.618867,0.4448694
39.92,2.618874,0.444649
39.94,2.618882,0.4444285
39.96,2.618889,0.4442081
39.98,2.618897,0.4439876
40.0,2.618904,0.4437672
40.02,2.618912,0.4435467
40.04,2.618919,0.4433263
40.06,2.618927,0.4431058
40.08,2.618934,0.4428854
40.1,2.618942,0.4426649
40.12,2.618949,0.4424444
40.14,2.618957,0.442224
40.16,2.618965,0.4420035
40.18,2.618972,0.441783
40.2,2.61898,0.4415626
40.22,2.618987,0.4413421
40.24,2.618995,0.4411216
40.26,2.619003,0.4409011
40.28,2.61901,0.4406807
40.3,2.619018,0.4404602
40.32,2.619026,0.4402397
40.34,2.619034,0.4400192
40.36,2.619042,0.4397987
40.38,2.619049,0.4395783
40.4,2.619057,0.4393578
40.42,2.619065,0.4391373
40.44,2.619073,0.4389168
40.46,2.619081,0.4386963
40.48,2.619089,0.4384758
40.5,2.619097,0.4382553
40.52,2.619105,0.4380348
40.54,2.619112,0.4378143
40.56,2.61912,0.4375938
40.58,2.619128,0.4373733
40.6,2.619136,0.4371528
40.62,2.619144,0.4369323
40.64,2.619153,0.4367118
40.66,2.619161,0.4364913
40.68,2.619169,0.4362708
40.7,2.619177,0.4360503
40.72,2.619185,0.4358298
40.74,2.619193,0.4356092
40.76,2.619201,0.4353887
40.78,2.619209,0.4351682
40.8,2.619217,0.4349477
40.82,2.619226,0.4347272
40.84,2.619234,0.4345066
40.86,2.619242,0.4342861
40.88,2.61925,0.4340656
40.9,2.619259,0.4338451
40.92,2.619267,0.4336245
40.94,2.619275,0.433404
40.96,2.619284,0.4331835
40.98,2.619292,0.4329629
41.0,2.6193,0.4327424
41.02,2.619309,0.4325218
41.04,2.619317,0.4323013
41.06,2.619325,0.4320808
41.08,2.619334,0.4318602
41.1,2.619342,0.4316397
41.12,2.619351,0.4314191
41.14,2.619359,0.4311986
41.16,2.619368,0.43097799999999997
41.18,2.619376,0.4307575
41.2,2.619385,0.4305369
41.22,2.619394,0.4303164
41.24,2.619402,0.4300958
41.26,2.619411,0.4298753
41.28,2.619419,0.4296547
41.3,2.619428,0.4294342
41.32,2.619437,0.4292136
41.34,2.619445,0.428993
41.36,2.619454,0.4287725
41.38,2.619452,0.4284881
41.4,2.619447,0.4281811
41.42,2.619442,0.4278742
41.44,2.619436,0.4275672
41.46,2.619431,0.4272603
41.48,2.619426,0.4269533
41.5,2.619421,0.4266464
41.52,2.619415,0.4263394
41.54,2.61941,0.4260324
41.56,2.619405,0.4257254
41.58,2.6194,0.4254184
41.6,2.619395,0.4251114
41.62,2.61939,0.4248044
41.64,2.619385,0.4244974
41.66,2.61938,0.4241904
41.68,2.619375,0.4238833
41.7,2.619371,0.4235763
41.72,2.619366,0.4232692
41.74,2.619361,0.4229622
41.76,2.619356,0.4226551
41.78,2.619351,0.4223481
41.8,2.619347,0.422041
41.82,2.619342,0.4217339
41.84,2.619337,0.4214268
41.86,2.619333,0.4211198
41.88,2.619328,0.4208127
41.9,2.619324,0.4205056
41.92,2.619319,0.4201984
41.94,2.619315,0.4198913
41.96,2.619311,0.4195842
41.98,2.619306,0.4192771
42.0,2.619302,0.4189699
42.02,2.619298,0.4186628
42.04,2.619293,0.4183556
42.06,2.619289,0.4180485
42.08,2.619285,0.4177413
42.1,2.619281,0.4174341
42.12,2.619276,0.417127
42.14,2.619273,0.4168198
42.16,2.619268,0.4165126
42.18,2.619264,0.4162054
42.2,2.61926,0.4158982
42.22,2.619257,0.415591
42.24,2.619252,0.4152838
42.26,2.619249,0.4149765
42.28,2.619245,0.4146693
42.3,2.619241,0.4143621
42.32,2.619237,0.4140548
42.34,2.619233,0.4137476
42.36,2.61923,0.4134403
42.38,2.619226,0.4131331
42.4,2.619222,0.4128258
42.42,2.619219,0.4125185
42.44,2.619215,0.4122113
42.46,2.619212,0.411904
42.48,2.619208,0.4115967
42.5,2.619225,0.4114196
42.52,2.619244,0.4112526
42.54,2.619263,0.4110855
42.56,2.619281,0.4109185
42.58,2.6193,0.4107514
42.6,2.619318,0.4105844
42.62,2.619337,0.4104173
42.64,2.619356,0.4102502
42.66,2.619374,0.4100832
42.68,2.619393,0.4099161
42.7,2.619412,0.4097491
42.72,2.61943,0.409582
42.74,2.619449,0.409415
42.76,2.619468,0.409248
42.78,2.619486,0.4090809
42.8,2.619505,0.4089139
42.82,2.619524,0.4087468
42.84,2.619543,0.4085798
42.86,2.619561,0.4084127
42.88,2.61958,0.4082457
42.9,2.619599,0.4080786
42.92,2.619617,0.4079117
42.94,2.619608,0.4077491
42.96,2.619598,0.4075864
42.98,2.619589,0.4074238
43.0,2.619579,0.4072611
43.02,2.61957,0.4070985
43.04,2.61956,0.4069358
43.06,2.619551,0.4067732
43.08,2.619541,0.4066105
43.1,2.619532,0.4064478
43.12,2.619523,0.4062852
43.14,2.619513,0.4061225
43.16,2.619504,0.4059599
43.18,2.619495,0.4057972
43.2,2.619485,0.4056345
43.22,2.619476,0.4054718
43.24,2.619467,0.4053092
43.26,2.619457,0.4051465
43.28,2.619448,0.4049838
43.3,2.619439,0.4048211
43.32,2.619429,0.4046584
43.34,2.61942,0.4044957
43.36,2.619411,0.404333
43.38,2.619401,0.4041703
43.4,2.619392,0.4040076
43.42,2.619383,0.4038449
43.44,2.619374,0.4036822
43.46,2.619365,0.4035195
43.48,2.619355,0.4033568
43.5,2.619346,0.4031941
43.52,2.619337,0.4030314
43.54,2.619328,0.4028687
43.56,2.619319,0.4027059
43.58,2.619309,0.4025432
43.6,2.6193,0.4023805
43.62,2.619291,0.4022178
43.64,2.619282,0.402055
43.66,2.619273,0.4018923
43.68,2.619264,0.4017295
43.7,2.619255,0.4015668
43.72,2.619245,0.4014041
43.74,2.619236,0.4012413
43.76,2.619227,0.4010786
43.78,2.619218,0.4009158
43.8,2.619209,0.4007531
43.82,2.6192,0.4005903
43.84,2.619191,0.4004276
43.86,2.619182,0.4002648
43.88,2.619173,0.400102
43.9,2.619164,0.3999393
43.92,2.619155,0.3997765
43.94,2.619146,0.3996137
43.96,2.619137,0.399451
43.98,2.619128,0.3992882
44.0,2.619119,0.3991254
44.02,2.61911,0.3989626
44.04,2.619101,0.3987998
44.06,2.619092,0.3986371
44.08,2.619083,0.3984743
44.1,2.619074,0.3983115
44.12,2.619066,0.3981487
44.14,2.619057,0.3979859
44.16,2.619048,0.3978231
44.18,2.619039,0.3976603
44.2,2.61903,0.3974975
44.22,2.619021,0.3973347
44.24,2.619012,0.3971719
44.26,2.619003,0.397009
44.28,2.618991,0.3968222
44.3,2.618972,0.3965954
44.32,2.618954,0.3963686
44.34,2.618936,0.3961418
44.36,2.618917,0.395915
44.38,2.618899,0.3956882
44.4,2.61888,0.3954614
44.42,2.618862,0.3952346
44.44,2.618843,0.3950078
44.46,2.618825,0.394781
44.48,2.618807,0.3945541
44.5,2.618788,0.3943273
44.52,2.61877,0.3941004
44.54,2.618752,0.3938736
44.56,2.618733,0.3936467
44.58,2.618715,0.3934199
44.6,2.618697,0.393193
44.62,2.618679,0.3929662
44.64,2.618661,0.3927393
44.66,2.618642,0.3925124
44.68,2.618624,0.3922855
44.7,2.618606,0.3920586
44.72,2.618588,0.3918317
44.74,2.61857,0.3916048
44.76,2.618552,0.3913779
44.78,2.618534,0.391151
44.8,2.618516,0.390924
44.82,2.618498,0.3906971
44.84,2.61848,0.3904702
44.86,2.618462,0.3902432
44.88,2.618444,0.3900163
44.9,2.618426,0.3897893
44.92,2.618408,0.3895624
44.94,2.61839,0.3893354
44.96,2.618372,0.3891084
44.98,2.618354,0.3888814
45.0,2.618336,0.3886544
45.02,2.618319,0.3884275
45.04,2.618301,0.3882005
45.06,2.618283,0.3879735
45.08,2.618265,0.3877465
45.1,2.618247,0.3875194
45.12,2.61823,0.3872924
45.14,2.618212,0.3870654
45.16,2.618194,0.3868384
45.18,2.618177,0.3866113
45.2,2.618159,0.3863843
45.22,2.618141,0.3861572
45.24,2.618124,0.3859302
45.26,2.618106,0.3857031
45.28,2.618088,0.3854761
45.3,2.618071,0.385249
45.32,2.618053,0.3850219
45.34,2.618036,0.3847948
45.36,2.618018,0.3845677
45.38,2.618001,0.3843406
45.4,2.617983,0.3841135
45.42,2.617966,0.3838864
45.44,2.617948,0.3836593
45.46,2.617931,0.3834322
45.48,2.617914,0.3832051
45.5,2.617896,0.382978
45.52,2.617879,0.3827508
45.54,2.617862,0.3825237
45.56,2.617848,0.3823254
45.58,2.617843,0.3821818
45.6,2.617838,0.3820383
45.62,2.617833,0.3818948
45.64,2.617828,0.3817513
45.66,2.617823,0.3816078
45.68,2.617818,0.3814643
45.7,2.617813,0.3813208
45.72,2.617808,0.3811772
45.74,2.617803,0.3810337
45.76,2.617798,0.3808902
45.78,2.617793,0.3807467
45.8,2.617788,0.3806031
45.82,2.617783,0.3804596
45.84,2.617778,0.3803161
45.86,2.617773,0.3801725
45.88,2.617768,0.380029
45.9,2.617763,0.3798855
45.92,2.617758,0.3797419
45.94,2.617753,0.3795984
45.96,2.617748,0.3794549
45.98,2.617743,0.3793113
46.0,2.617738,0.3791678
46.02,2.617733,0.3790242
46.04,2.617728,0.3788807
46.06,2.617722,0.3787373
46.08,2.617715,0.378594
46.1,2.617708,0.3784508
46.12,2.617701,0.3783076
46.14,2.617694,0.3781643
46.16,2.617687,0.3780211
46.18,2.617679,0.3778779
46.2,2.617672,0.3777346
46.22,2.617665,0.3775914
46.24,2.617658,0.3774481
46.26,2.617651,0.3773049
46.28,2.617644,0.3771617
46.3,2.617637,0.3770184
46.32,2.61763,0.3768752
46.34,2.617623,0.3767319
46.36,2.617616,0.3765887
46.38,2.617609,0.3764454
46.4,2.617602,0.3763022
46.42,2.617595,0.3761589
46.44,2.617588,0.3760156
46.46,2.617581,0.3758724
46.48,2.617574,0.3757291
46.5,2.617567,0.3755858
46.52,2.61756,0.3754426
46.54,2.617553,0.3752993
46.56,2.617546,0.375156
46.58,2.617539,0.3750128
46.6,2.617532,0.3748695
46.62,2.617525,0.3747262
46.64,2.617518,0.3745829
46.66,2.617511,0.3744396
46.68,2.617504,0.3742964
46.7,2.617497,0.3741531
46.72,2.61749,0.3740098
46.74,2.617483,0.3738665
46.76,2.617477,0.3737232
46.78,2.61747,0.3735799
46.8,2.617463,0.3734366
46.82,2.617456,0.3732933
46.84,2.617449,0.37315
46.86,2.617442,0.3730067
46.88,2.617435,0.3728634
46.9,2.617428,0.3727201
46.92,2.617422,0.3725768
46.94,2.617415,0.3724335
46.96,2.617408,0.3722902
46.98,2.617401,0.3721469
47.0,2.617395,0.3720036
47.02,2.617388,0.3718603
47.04,2.617381,0.371717
47.06,2.617374,0.3715736
47.08,2.617367,0.3714303
47.1,2.617361,0.371287
47.12,2.617354,0.3711437
47.14,2.617347,0.3710003
47.16,2.61734,0.370857
47.18,2.617334,0.3707137
47.2,2.617327,0.3705704
47.22,2.61732,0.370427
47.24,2.617313,0.3702837
47.26,2.617307,0.3701404
47.28,2.6173,0.369997
47.3,2.617293,0.3698537
47.32,2.617287,0.3697104
47.34,2.61728,0.369567
47.36,2.617273,0.3694237
47.38,2.617267,0.3692803
47.4,2.61726,0.369137
47.42,2.617253,0.3689936
47.44,2.617247,0.3688503
47.46,2.61724,0.3687069
47.48,2.617234,0.3685636
47.5,2.617227,0.3684202
47.52,2.61722,0.3682768
47.54,2.617214,0.3681335
47.56,2.617207,0.3679901
47.58,2.617201,0.3678468
47.6,2.617194,0.3677034
47.62,2.617187,0.36756
47.64,2.617181,0.3674167
47.66,2.617174,0.3672733
47.68,2.617168,0.3671299
47.7,2.617161,0.3669865
47.72,2.617155,0.3668432
47.74,2.617148,0.3666998
47.76,2.617142,0.3665564
47.78,2.617135,0.366413
47.8,2.617129,0.3662696
47.82,2.617122,0.3661262
47.84,2.617116,0.3659829
47.86,2.617109,0.3658395
47.88,2.617103,0.3656961
47.9,2.617096,0.3655527
47.92,2.61709,0.3654093
47.94,2.617083,0.3652659
47.96,2.617077,0.3651225
47.98,2.617071,0.3649791
48.0,2.617064,0.3648357
48.02,2.617058,0.3646923
48.04,2.617051,0.3645489
48.06,2.617045,0.3644055
48.08,2.617039,0.3642621
48.1,2.617032,0.3641187
48.12,2.617026,0.3639752
48.14,2.617019,0.3638318
48.16,2.617013,0.3636884
48.18,2.617007,0.363545
48.2,2.617,0.3634016
48.22,2.616994,0.3632582
48.24,2.616988,0.3631147
48.26,2.616981,0.3629713
48.28,2.616975,0.3628279
48.3,2.616969,0.3626845
48.32,2.616962,0.362541
48.34,2.616956,0.3623976
48.36,2.61695,0.3622542
48.38,2.616944,0.3621107
48.4,2.616937,0.3619673
48.42,2.616931,0.3618239
48.44,2.616925,0.3616804
48.46,2.616919,0.361537
48.48,2.616912,0.3613935
48.5,2.616906,0.3612501
48.52,2.6169,0.3611066
48.54,2.616894,0.3609632
48.56,2.616887,0.3608197
48.58,2.616881,0.3606763
48.6,2.616875,0.3605328
48.62,2.616869,0.3603894
48.64,2.616863,0.3602459
48.66,2.616856,0.3601025
48.68,2.61685,0.359959
48.7,2.616844,0.3598155
48.72,2.616838,0.3596721
48.74,2.616832,0.3595286
48.76,2.616826,0.3593851
48.78,2.61682,0.3592417
48.8,2.616814,0.3590982
48.82,2.616807,0.3589547
48.84,2.616801,0.3588113
48.86,2.616795,0.3586678
48.88,2.616789,0.3585243
48.9,2.616783,0.3583808
48.92,2.616777,0.3582373
48.94,2.616771,0.3580938
48.96,2.616765,0.3579504
48.98,2.616759,0.3578069
49.0,2.616753,0.3576634
49.02,2.616747,0.3575199
49.04,2.616741,0.3573764
49.06,2.616735,0.3572329
49.08,2.616729,0.3570894
49.1,2.616723,0.3569459
49.12,2.616717,0.3568024
49.14,2.616711,0.3566589
49.16,2.616705,0.3565154
49.18,2.616699,0.3563719
49.2,2.616693,0.3562284
49.22,2.616687,0.3560849
49.24,2.616681,0.3559414
49.26,2.616675,0.3557979
49.28,2.616669,0.3556544
49.3,2.616663,0.3555109
49.32,2.616657,0.3553674
49.34,2.616651,0.3552238
49.36,2.616645,0.3550803
49.38,2.616639,0.3549368
49.4,2.616633,0.3547933
49.42,2.616628,0.3546497
49.44,2.616622,0.3545062
49.46,2.616616,0.3543627
49.48,2.61661,0.3542192
49.5,2.616604,0.3540756
49.52,2.616598,0.3539321
49.54,2.616592,0.3537886
49.56,2.616587,0.353645
49.58,2.616581,0.3535015
49.6,2.616575,0.353358
49.62,2.616569,0.3532144
49.64,2.616563,0.3530709
49.66,2.616558,0.3529273
49.68,2.616552,0.3527838
49.7,2.616546,0.3526402
49.72,2.616543,0.3524963
49.74,2.616544,0.3523518
49.76,2.616546,0.3522073
49.78,2.616547,0.3520628
49.8,2.616548,0.3519183
49.82,2.61655,0.3517738
49.84,2.616551,0.3516293
49.86,2.616552,0.3514848
49.88,2.616553,0.3513403
49.9,2.616555,0.3511958
49.92,2.616556,0.3510513
49.94,2.616557,0.3509068
49.96,2.616559,0.3507624
49.98,2.61656,0.3506179
50.0,2.616561,0.3504733
50.02,2.616563,0.3503288
50.04,2.616564,0.3501843
50.06,2.616565,0.3500398
50.08,2.616566,0.3498953
50.1,2.616568,0.3497508
50.12,2.616569,0.3496063
50.14,2.616571,0.3494618
50.16,2.616572,0.3493173
50.18,2.616573,0.3491728
50.2,2.616575,0.3490283
50.22,2.616576,0.3488837
50.24,2.616578,0.3487392
50.26,2.616579,0.3485947
50.28,2.61658,0.3484502
50.3,2.616582,0.3483057
50.32,2.616583,0.3481612
50.34,2.616585,0.3480167
50.36,2.616586,0.3478721
50.38,2.616588,0.3477276
50.4,2.616589,0.3475831
50.42,2.616591,0.3474386
50.44,2.616592,0.3472941
50.46,2.616594,0.3471495
50.48,2.616595,0.347005
50.5,2.616597,0.3468605
50.52,2.616598,0.346716
50.54,2.6166,0.3465714
50.56,2.616601,0.3464269
50.58,2.616603,0.3462824
50.6,2.616605,0.3461379
50.62,2.616606,0.3459933
50.64,2.616608,0.3458488
50.66,2.616609,0.3457043
50.68,2.616611,0.3455597
50.7,2.616613,0.3454152
50.72,2.616614,0.3452707
50.74,2.616616,0.3451261
50.76,2.616617,0.3449816
50.78,2.616619,0.344837
50.8,2.616621,0.3446925
50.82,2.616622,0.344548
50.84,2.616624,0.3444034
50.86,2.616626,0.3442589
50.88,2.616627,0.3441144
50.9,2.616629,0.3439698
50.92,2.616631,0.3438253
50.94,2.616632,0.3436807
50.96,2.616634,0.3435362
50.98,2.616636,0.3433916
51.0,2.616637,0.3432471
51.02,2.616639,0.3431025
51.04,2.616641,0.342958
51.06,2.616643,0.3428134
51.08,2.616645,0.3426689
51.1,2.616646,0.3425243
51.12,2.616648,0.3423798
51.14,2.61665,0.3422352
51.16,2.616652,0.3420907
51.18,2.616653,0.3419461
51.2,2.616655,0.3418016
51.22,2.616657,0.341657
51.24,2.616659,0.3415125
51.26,2.616661,0.3413679
51.28,2.616662,0.3412233
51.3,2.616664,0.3410788
51.32,2.616666,0.3409342
51.34,2.616668,0.3407897
51.36,2.61667,0.3406451
51.38,2.616672,0.3405006
51.4,2.616674,0.340356
51.42,2.616675,0.3402114
51.44,2.616677,0.3400669
51.46,2.616679,0.3399223
51.48,2.616681,0.3397777
51.5,2.616683,0.3396332
51.52,2.616685,0.3394886
51.54,2.616687,0.339344
51.56,2.616689,0.3391995
51.58,2.616691,0.3390549
51.6,2.616693,0.3389103
51.62,2.616695,0.3387657
51.64,2.616697,0.3386212
51.66,2.616699,0.3384766
51.68,2.616701,0.338332
51.7,2.616703,0.3381874
51.72,2.616705,0.3380429
51.74,2.616707,0.3378983
51.76,2.616709,0.3377537
51.78,2.616711,0.3376091
51.8,2.616713,0.3374645
51.82,2.616715,0.33732
51.84,2.616717,0.3371754
51.86,2.616719,0.3370308
51.88,2.616721,0.3368862
51.9,2.616723,0.3367417
51.92,2.616725,0.3365971
51.94,2.616727,0.3364525
51.96,2.616729,0.3363079
51.98,2.616731,0.3361633
52.0,2.616734,0.3360187
52.02,2.616736,0.3358741
52.04,2.616738,0.3357295
52.06,2.61674,0.335585
52.08,2.616742,0.3354404
52.1,2.616744,0.3352958
52.12,2.616746,0.3351512
52.14,2.616749,0.3350066
52.16,2.616751,0.334862
52.18,2.616753,0.3347174
52.2,2.616755,0.3345728
52.22,2.616757,0.3344282
52.24,2.61676,0.3342836
52.26,2.616762,0.334139
52.28,2.616764,0.3339944
52.3,2.616766,0.3338498
52.32,2.616768,0.3337052
52.34,2.616771,0.3335606
52.36,2.616773,0.333416
52.38,2.616775,0.3332714
52.4,2.616777,0.3331268
52.42,2.61678,0.3329822
52.44,2.616782,0.3328376
52.46,2.616784,0.332693
52.48,2.616787,0.3325484
52.5,2.616789,0.3324038
52.52,2.616791,0.3322592
52.54,2.616794,0.3321146
52.56,2.616796,0.33197
52.58,2.616798,0.3318254
52.6,2.616801,0.3316808
52.62,2.616803,0.3315361
52.64,2.616805,0.3313915
52.66,2.616808,0.3312469
52.68,2.61681,0.3311023
52.7,2.616812,0.3309577
52.72,2.616815,0.3308131
52.74,2.616817,0.3306685
52.76,2.61682,0.3305239
52.78,2.616822,0.3303792
52.8,2.616825,0.3302346
52.82,2.616827,0.33009
52.84,2.61683,0.3299454
52.86,2.616832,0.3298008
52.88,2.616834,0.3296561
52.9,2.616837,0.3295115
52.92,2.616839,0.3293669
52.94,2.616842,0.3292223
52.96,2.616844,0.3290777
52.98,2.616847,0.328933
53.0,2.616849,0.3287884
53.02,2.616852,0.3286438
53.04,2.616854,0.3284992
53.06,2.616857,0.3283545
53.08,2.616859,0.3282099
53.1,2.616862,0.3280653
53.12,2.616865,0.3279206
53.14,2.616867,0.327776
53.16,2.61687,0.3276314
53.18,2.616872,0.3274868
53.2,2.616875,0.3273421
53.22,2.616877,0.3271975
53.24,2.61688,0.3270529
53.26,2.616883,0.3269082
53.28,2.616885,0.3267636
53.3,2.616888,0.326619
53.32,2.61689,0.3264743
53.34,2.616893,0.3263297
53.36,2.616896,0.326185
53.38,2.616899,0.3260404
53.4,2.616901,0.3258958
53.42,2.616904,0.3257511
53.44,2.616906,0.3256065
53.46,2.616909,0.3254619
53.48,2.616912,0.3253172
53.5,2.616915,0.3251726
53.52,2.616917,0.3250279
53.54,2.61692,0.3248833
53.56,2.616923,0.3247387
53.58,2.616925,0.324594
53.6,2.616928,0.3244494
53.62,2.616931,0.3243047
53.64,2.616934,0.3241601
53.66,2.616936,0.3240154
53.68,2.616939,0.3238708
53.7,2.616942,0.3237261
53.72,2.616945,0.3235815
53.74,2.616948,0.3234368
53.76,2.616951,0.3232922
53.78,2.616953,0.3231475
53.8,2.616956,0.3230029
53.82,2.616959,0.3228582
53.84,2.616962,0.3227136
53.86,2.616965,0.3225689
53.88,2.616967,0.3224243
53.9,2.61697,0.3222796
53.92,2.616973,0.3221349
53.94,2.616976,0.3219903
53.96,2.616979,0.3218456
53.98,2.616982,0.321701
54.0,2.616985,0.3215563
54.02,2.616988,0.3214116
54.04,2.616991,0.321267
54.06,2.616994,0.3211223
54.08,2.616996,0.3209777
54.1,2.616999,0.320833
54.12,2.617002,0.3206884
54.14,2.617005,0.3205437
54.16,2.617008,0.320399
54.18,2.617011,0.3202544
54.2,2.617014,0.3201097
54.22,2.617017,0.319965
54.24,2.61702,0.3198204
54.26,2.617023,0.3196757
54.28,2.617026,0.319531
54.3,2.617029,0.3193864
54.32,2.617032,0.3192417
54.34,2.617035,0.319097
54.36,2.617039,0.3189523
54.38,2.617042,0.3188077
54.4,2.617045,0.318663
54.42,2.617048,0.3185183
54.44,2.617051,0.3183737
54.46,2.617054,0.318229
54.48,2.617057,0.3180843
54.5,2.61706,0.3179396
54.52,2.617063,0.317795
54.54,2.617066,0.3176503
54.56,2.617069,0.3175056
54.58,2.617072,0.3173609
54.6,2.617076,0.3172163
54.62,2.617079,0.3170716
54.64,2.617082,0.3169269
54.66,2.617085,0.3167822
54.68,2.617088,0.3166375
54.7,2.617091,0.3164929
54.72,2.617095,0.3163482
54.74,2.617098,0.3162035
54.76,2.617101,0.3160588
54.78,2.617104,0.3159141
54.8,2.617107,0.3157695
54.82,2.617111,0.3156248
54.84,2.617114,0.3154801
54.86,2.617117,0.3153354
54.88,2.61712,0.3151907
54.9,2.617124,0.315046
54.92,2.617127,0.3149013
54.94,2.61713,0.3147567
54.96,2.617134,0.314612
54.98,2.617137,0.3144673
55.0,2.61714,0.3143226
55.02,2.617143,0.3141779
55.04,2.617147,0.3140332
55.06,2.61715,0.3138885
55.08,2.617153,0.3137438
55.1,2.617157,0.3135991
55.12,2.61716,0.3134544
55.14,2.617164,0.3133097
55.16,2.617167,0.3131651
55.18,2.61717,0.3130204
55.2,2.617174,0.3128757
55.22,2.617177,0.312731
55.24,2.61718,0.3125863
55.26,2.617184,0.3124416
55.28,2.617187,0.3122969
55.3,2.617191,0.3121522
55.32,2.617194,0.3120075
55.34,2.617197,0.3118628
55.36,2.617201,0.3117181
55.38,2.617204,0.3115734
55.4,2.617208,0.3114287
55.42,2.617211,0.311284
55.44,2.617215,0.3111393
55.46,2.617218,0.3109946
55.48,2.617222,0.3108499
55.5,2.617225,0.3107052
55.52,2.617229,0.3105605
55.54,2.617232,0.3104158
55.56,2.617236,0.310271
55.58,2.617239,0.3101263
55.6,2.617243,0.3099816
55.62,2.617246,0.3098369
55.64,2.61725,0.3096922
55.66,2.617253,0.3095475
55.68,2.617257,0.3094028
55.7,2.617261,0.3092581
55.72,2.617264,0.3091134
55.74,2.617268,0.3089687
55.76,2.617271,0.308824
55.78,2.617275,0.3086793
55.8,2.617279,0.3085346
55.82,2.617282,0.3083898
55.84,2.617286,0.3082451
55.86,2.61729,0.3081004
55.88,2.617293,0.3079557
55.9,2.617297,0.307811
55.92,2.6173,0.3076663
55.94,2.617304,0.3075215
55.96,2.617308,0.3073768
55.98,2.617312,0.3072321
56.0,2.617315,0.3070874
56.02,2.617319,0.3069427
56.04,2.617323,0.306798
56.06,2.617326,0.3066532
56.08,2.61733,0.3065085
56.1,2.617334,0.3063638
56.12,2.617338,0.3062191
56.14,2.617341,0.3060744
56.16,2.617345,0.3059296
56.18,2.617349,0.3057849
56.2,2.617353,0.3056402
56.22,2.617356,0.3054955
56.24,2.61736,0.3053508
56.26,2.617364,0.305206
56.28,2.617368,0.3050613
56.3,2.617372,0.3049166
56.32,2.617376,0.3047719
56.34,2.617379,0.3046271
56.36,2.617383,0.3044824
56.38,2.617387,0.3043377
56.4,2.617391,0.304193
56.42,2.617395,0.3040482
56.44,2.617399,0.3039035
56.46,2.617402,0.3037588
56.48,2.617406,0.303614
56.5,2.61741,0.3034693
56.52,2.617414,0.3033246
56.54,2.617418,0.3031798
56.56,2.617422,0.3030351
56.58,2.617426,0.3028904
56.6,2.61743,0.3027456
56.62,2.617434,0.3026009
56.64,2.617438,0.3024562
56.66,2.617442,0.3023114
56.68,2.617446,0.3021667
56.7,2.61745,0.302022
56.72,2.617454,0.3018772
56.74,2.617458,0.3017325
56.76,2.617462,0.3015878
56.78,2.617466,0.301443
56.8,2.61747,0.3012983
56.82,2.617474,0.3011536
56.84,2.617478,0.3010088
56.86,2.617482,0.3008641
56.88,2.617486,0.3007193
56.9,2.61749,0.3005746
56.92,2.617494,0.3004299
56.94,2.617498,0.3002851
56.96,2.617502,0.3001404
56.98,2.617506,0.2999956
57.0,2.61751,0.2998509
57.02,2.617514,0.2997062
57.04,2.617518,0.2995614
57.06,2.617523,0.2994167
57.08,2.617527,0.2992719
57.1,2.617531,0.2991272
57.12,2.617535,0.2989824
57.14,2.617539,0.2988377
57.16,2.617543,0.298693
57.18,2.617547,0.2985482
57.2,2.617552,0.2984035
57.22,2.617556,0.2982587
57.24,2.61756,0.298114
57.26,2.617564,0.2979692
57.28,2.617568,0.2978245
57.3,2.617573,0.2976797
57.32,2.617577,0.297535
57.34,2.617581,0.2973902
57.36,2.617585,0.2972455
57.38,2.617589,0.2971007
57.4,2.617594,0.296956
57.42,2.617598,0.2968112
57.44,2.617602,0.2966665
57.46,2.617606,0.2965217
57.48,2.617611,0.296377
57.5,2.617615,0.2962322
57.52,2.617619,0.2960875
57.54,2.617624,0.2959427
57.56,2.617628,0.295798
57.58,2.617632,0.2956532
57.6,2.617637,0.2955084
57.62,2.617641,0.2953637
57.64,2.617645,0.2952189
57.66,2.61765,0.2950742
57.68,2.617654,0.2949294
57.7,2.617659,0.2947847
57.72,2.617663,0.2946399
57.74,2.617667,0.2944951
57.76,2.617672,0.2943504
57.78,2.617676,0.2942056
57.8,2.61768,0.2940609
57.82,2.617685,0.2939161
57.84,2.617689,0.2937714
57.86,2.617694,0.2936266
57.88,2.617698,0.2934818
57.9,2.617703,0.2933371
57.92,2.617707,0.2931923
57.94,2.617712,0.2930475
57.96,2.617716,0.2929028
57.98,2.61772,0.292758
58.0,2.617725,0.2926133
58.02,2.617729,0.2924685
58.04,2.617734,0.2923237
58.06,2.617739,0.292179
58.08,2.617743,0.2920342
58.1,2.617748,0.2918894
58.12,2.617752,0.2917447
58.14,2.617757,0.2915999
58.16,2.617761,0.2914551
58.18,2.617766,0.2913104
58.2,2.61777,0.2911656
58.22,2.617775,0.2910208
58.24,2.61778,0.2908761
58.26,2.617784,0.2907313
58.28,2.617789,0.2905865
58.3,2.617793,0.2904418
58.32,2.617798,0.290297
58.34,2.617803,0.2901522
58.36,2.617807,0.2900075
58.38,2.617812,0.2898627
58.4,2.617816,0.2897179
58.42,2.617821,0.2895732
58.44,2.617826,0.2894284
58.46,2.617831,0.2892836
58.48,2.617835,0.2891388
58.5,2.61784,0.2889941
58.52,2.617845,0.2888493
58.54,2.617849,0.2887045
58.56,2.617854,0.2885598
58.58,2.617859,0.288415
58.6,2.617863,0.2882702
58.62,2.617868,0.2881254
58.64,2.617873,0.2879807
58.66,2.617878,0.2878359
58.68,2.617882,0.2876911
58.7,2.617887,0.2875463
58.72,2.617892,0.2874016
58.74,2.617897,0.2872568
58.76,2.617902,0.287112
58.78,2.617906,0.2869672
58.8,2.617911,0.2868224
58.82,2.617916,0.2866777
58.84,2.617921,0.2865329
58.86,2.617926,0.2863881
58.88,2.61793,0.2862433
58.9,2.617935,0.2860986
58.92,2.61794,0.2859538
58.94,2.617945,0.285809
58.96,2.61795,0.2856642
58.98,2.617955,0.2855194
59.0,2.61796,0.2853747
59.02,2.617965,0.2852299
59.04,2.61797,0.2850851
59.06,2.617974,0.2849403
59.08,2.617979,0.2847955
59.1,2.617984,0.2846507
59.12,2.617989,0.284506
59.14,2.617994,0.2843612
59.16,2.617999,0.2842164
59.18,2.618004,0.2840716
59.2,2.618009,0.2839268
59.22,2.618014,0.283782
59.24,2.618019,0.2836373
59.26,2.618024,0.2834925
59.28,2.618029,0.2833477
59.3,2.618034,0.2832029
59.32,2.618039,0.2830581
59.34,2.618044,0.2829133
59.36,2.618049,0.2827685
59.38,2.618054,0.2826238
59.4,2.618059,0.282479
59.42,2.618064,0.2823342
59.44,2.618069,0.2821894
59.46,2.618074,0.2820446
59.48,2.618079,0.2818998
59.5,2.618085,0.281755
59.52,2.61809,0.2816102
59.54,2.618095,0.2814654
59.56,2.6181,0.2813207
59.58,2.618105,0.2811759
59.6,2.61811,0.2810311
59.62,2.618115,0.2808863
59.64,2.61812,0.2807415
59.66,2.618126,0.2805967
59.68,2.618131,0.2804519
59.7,2.618136,0.2803071
59.72,2.618141,0.2801623
59.74,2.618146,0.2800175
59.76,2.618151,0.2798727
59.78,2.618157,0.279728
59.8,2.618162,0.2795832
59.82,2.618167,0.2794384
59.84,2.618172,0.2792936
59.86,2.618177,0.2791488
59.88,2.618183,0.279004
59.9,2.618188,0.2788592
59.92,2.618193,0.2787144
59.94,2.618199,0.2785696
59.96,2.618204,0.2784248
59.98,2.618209,0.27828
60.0,2.618214,0.2781352
60.02,2.61822,0.2779904
60.04,2.618225,0.2778456
60.06,2.61823,0.2777008
60.08,2.618235,0.277556
60.1,2.618241,0.2774112
60.12,2.618246,0.2772664
60.14,2.618251,0.2771216
60.16,2.618257,0.2769768
60.18,2.618262,0.276832
60.2,2.618268,0.2766872
60.22,2.618273,0.2765424
60.24,2.618278,0.2763976
60.26,2.618284,0.2762528
60.28,2.618289,0.276108
60.3,2.618295,0.2759632
60.32,2.6183,0.2758184
60.34,2.618305,0.2756736
60.36,2.618311,0.2755288
60.38,2.618316,0.275384
60.4,2.618322,0.2752392
60.42,2.618327,0.2750944
60.44,2.618333,0.2749496
60.46,2.618338,0.2748048
60.48,2.618344,0.27466
60.5,2.618349,0.2745152
60.52,2.618355,0.2743704
60.54,2.61836,0.2742256
60.56,2.618366,0.2740808
60.58,2.618371,0.273936
60.6,2.618377,0.2737912
60.62,2.618382,0.2736464
60.64,2.618388,0.2735016
60.66,2.618393,0.2733568
60.68,2.618399,0.273212
60.7,2.618404,0.2730672
60.72,2.61841,0.2729224
60.74,2.618415,0.2727776
60.76,2.618421,0.2726328
60.78,2.618427,0.272488
60.8,2.618432,0.2723432
60.82,2.618438,0.2721984
60.84,2.618444,0.2720536
60.86,2.618449,0.2719088
60.88,2.618455,0.271764
60.9,2.61846,0.2716192
60.92,2.618466,0.2714743
60.94,2.618472,0.2713295
60.96,2.618478,0.2711847
60.98,2.618483,0.2710399
61.0,2.618489,0.2708951
61.02,2.618495,0.2707503
61.04,2.6185,0.2706055
61.06,2.618506,0.2704607
61.08,2.618512,0.2703159
61.1,2.618517,0.2701711
61.12,2.618523,0.2700263
61.14,2.618529,0.2698815
61.16,2.618535,0.2697367
61.18,2.61854,0.2695919
61.2,2.618546,0.269447
61.22,2.618552,0.2693022
61.24,2.618558,0.2691574
61.26,2.618564,0.2690126
61.28,2.618569,0.2688678
61.3,2.618575,0.268723
61.32,2.618581,0.2685782
61.34,2.618587,0.2684334
61.36,2.618593,0.2682886
61.38,2.618598,0.2681438
61.4,2.618604,0.2679989
61.42,2.61861,0.2678541
61.44,2.618616,0.2677093
61.46,2.618622,0.2675645
61.48,2.618628,0.2674197
61.5,2.618634,0.2672749
61.52,2.61864,0.2671301
61.54,2.618645,0.2669853
61.56,2.618651,0.2668405
61.58,2.618657,0.2666956
61.6,2.618663,0.2665508
61.62,2.618669,0.266406
61.64,2.618675,0.2662612
61.66,2.618681,0.2661164
61.68,2.618687,0.2659716
61.7,2.618693,0.2658268
61.72,2.618699,0.265682
61.74,2.618705,0.2655371
61.76,2.618711,0.2653923
61.78,2.618717,0.2652475
61.8,2.618723,0.2651027
61.82,2.618729,0.2649579
61.84,2.618735,0.2648131
61.86,2.618741,0.2646682
61.88,2.618747,0.2645234
61.9,2.618753,0.2643786
61.92,2.618759,0.2642338
61.94,2.618765,0.264089
61.96,2.618771,0.2639442
61.98,2.618777,0.2637994
62.0,2.618783,0.2636545
62.02,2.618789,0.2635097
62.04,2.618796,0.2633649
62.06,2.618802,0.2632201
62.08,2.618808,0.2630753
62.1,2.618814,0.2629305
62.12,2.61882,0.2627856
62.14,2.618826,0.2626408
62.16,2.618832,0.262496
62.18,2.618838,0.2623512
62.2,2.618845,0.2622064
62.22,2.618851,0.2620616
62.24,2.618857,0.2619167
62.26,2.618863,0.2617719
62.28,2.618869,0.2616271
62.3,2.618876,0.2614823
62.32,2.618882,0.2613375
62.34,2.618888,0.2611927
62.36,2.618894,0.2610479
62.38,2.6189,0.260903
62.4,2.618907,0.2607582
62.42,2.618913,0.2606134
62.44,2.618919,0.2604686
62.46,2.618925,0.2603238
62.48,2.618932,0.260179
62.5,2.618938,0.2600341
62.52,2.618944,0.2598893
62.54,2.618951,0.2597445
62.56,2.618957,0.2595997
62.58,2.618963,0.2594549
62.6,2.618969,0.25931
62.62,2.618976,0.2591652
62.64,2.618982,0.2590204
62.66,2.618989,0.2588756
62.68,2.618995,0.2587308
62.7,2.619001,0.2585859
62.72,2.619008,0.2584411
62.74,2.619014,0.2582963
62.76,2.61902,0.2581515
62.78,2.619027,0.2580067
62.8,2.619033,0.2578618
62.82,2.61904,0.257717
62.84,2.619046,0.2575722
62.86,2.619053,0.2574274
62.88,2.619059,0.2572826
62.9,2.619065,0.2571377
62.92,2.619072,0.2569929
62.94,2.619078,0.2568481
62.96,2.619085,0.2567033
62.98,2.619091,0.2565585
63.0,2.619098,0.2564136
63.02,2.619104,0.2562688
63.04,2.619111,0.256124
63.06,2.619117,0.2559792
63.08,2.619124,0.2558344
63.1,2.61913,0.2556895
63.12,2.619137,0.2555447
63.14,2.619143,0.2553999
63.16,2.61915,0.2552551
63.18,2.619156,0.2551103
63.2,2.619163,0.2549654
63.22,2.61917,0.2548206
63.24,2.619176,0.2546758
63.26,2.619183,0.254531
63.28,2.619189,0.2543862
63.3,2.619196,0.2542413
63.32,2.619203,0.2540965
63.34,2.619209,0.2539517
63.36,2.619216,0.2538069
63.38,2.619222,0.253662
63.4,2.619229,0.2535172
63.42,2.619236,0.2533724
63.44,2.619242,0.2532276
63.46,2.619249,0.2530828
63.48,2.619256,0.252938
63.5,2.619262,0.2527931
63.52,2.619269,0.2526483
63.54,2.619276,0.2525035
63.56,2.619283,0.2523587
63.58,2.619289,0.2522138
63.6,2.619296,0.252069
63.62,2.619303,0.2519242
63.64,2.619309,0.2517794
63.66,2.619316,0.2516346
63.68,2.619323,0.2514897
63.7,2.61933,0.2513449
63.72,2.619336,0.2512001
63.74,2.619343,0.2510553
63.76,2.61935,0.2509104
63.78,2.619357,0.2507656
63.8,2.619364,0.2506208
63.82,2.61937,0.250476
63.84,2.619377,0.2503312
63.86,2.619384,0.2501863
63.88,2.619391,0.2500415
63.9,2.619398,0.2498967
63.92,2.619405,0.2497519
63.94,2.619412,0.249607
63.96,2.619418,0.2494622
63.98,2.619425,0.2493174
64.0,2.619432,0.2491726
64.02,2.619439,0.2490278
64.04,2.619446,0.2488829
64.06,2.619453,0.2487381
64.08,2.61946,0.2485933
64.1,2.619467,0.2484485
64.12,2.619473,0.2483036
64.14,2.61948,0.2481588
64.16,2.619487,0.248014
64.18,2.619494,0.2478692
64.2,2.619501,0.2477244
64.22,2.619508,0.2475795
64.24,2.619515,0.2474347
64.26,2.619522,0.2472899
64.28,2.619529,0.2471451
64.3,2.619536,0.2470003
64.32,2.619543,0.2468554
64.34,2.61955,0.2467106
64.36,2.619557,0.2465658
64.38,2.619564,0.246421
64.4,2.619571,0.2462761
64.42,2.619578,0.2461313
64.44,2.619585,0.2459865
64.46,2.619593,0.2458417
64.48,2.6196,0.2456969
64.5,2.619607,0.245552
64.52,2.619614,0.2454072
64.54,2.619621,0.2452624
64.56,2.619628,0.2451176
64.58,2.619635,0.2449728
64.6,2.619642,0.2448279
64.62,2.619649,0.2446831
64.64,2.619657,0.2445383
64.66,2.619664,0.2443935
64.68,2.619671,0.2442487
64.7,2.619678,0.2441038
64.72,2.619685,0.243959
64.74,2.619692,0.2438142
64.76,2.6197,0.2436694
64.78,2.619707,0.2435246
64.8,2.619714,0.2433797
64.82,2.619721,0.2432349
64.84,2.619728,0.2430901
64.86,2.619736,0.2429453
64.88,2.619743,0.2428004
64.9,2.61975,0.2426556
64.92,2.619757,0.2425108
64.94,2.619765,0.242366
64.96,2.619772,0.2422212
64.98,2.619779,0.2420763
65.0,2.619786,0.2419315
65.02,2.619794,0.2417867
65.04,2.619801,0.2416419
65.06,2.619808,0.2414971
65.08,2.619816,0.2413522
65.1,2.619823,0.2412074
65.12,2.61983,0.2410626
65.14,2.619838,0.2409178
65.16,2.619845,0.240773
65.18,2.619852,0.2406282
65.2,2.61986,0.2404833
65.22,2.619867,0.2403385
65.24,2.619874,0.2401937
65.26,2.619882,0.2400489
65.28,2.619889,0.2399041
65.3,2.619897,0.2397592
65.32,2.619904,0.2396144
65.34,2.619912,0.2394696
65.36,2.619919,0.2393248
65.38,2.619926,0.23918
65.4,2.619934,0.2390351
65.42,2.619941,0.2388903
65.44,2.619949,0.2387455
65.46,2.619956,0.2386007
65.48,2.619964,0.2384559
65.5,2.619971,0.238311
65.52,2.619979,0.2381662
65.54,2.619986,0.2380214
65.56,2.619994,0.2378766
65.58,2.620001,0.2377318
65.6,2.620009,0.237587
65.62,2.620016,0.2374421
65.64,2.620024,0.2372973
65.66,2.620031,0.2371525
65.68,2.620039,0.2370077
65.7,2.620046,0.2368629
65.72,2.620054,0.2367181
65.74,2.620061,0.2365732
65.76,2.620069,0.2364284
65.78,2.620077,0.2362836
65.8,2.620084,0.2361388
65.82,2.620092,0.235994
65.84,2.620099,0.2358492
65.86,2.620107,0.2357043
65.88,2.620115,0.2355595
65.9,2.620122,0.2354147
65.92,2.62013,0.2352699
65.94,2.620138,0.2351251
65.96,2.620145,0.2349803
65.98,2.620153,0.2348355
66.0,2.620161,0.2346906
66.02,2.620169,0.2345458
66.04,2.620176,0.234401
66.06,2.620184,0.2342562
66.08,2.620192,0.2341114
66.1,2.620199,0.2339666
66.12,2.620207,0.2338217
66.14,2.620215,0.2336769
66.16,2.620223,0.2335321
66.18,2.62023,0.2333873
66.2,2.620238,0.2332425
66.22,2.620246,0.2330977
66.24,2.620254,0.2329529
66.26,2.620261,0.232808
66.28,2.620269,0.2326632
66.3,2.620277,0.2325184
66.32,2.620285,0.2323736
66.34,2.620293,0.2322288
66.36,2.6203,0.232084
66.38,2.620308,0.2319392
66.4,2.620316,0.2317944
66.42,2.620324,0.2316496
66.44,2.620332,0.2315047
66.46,2.62034,0.2313599
66.48,2.620347,0.2312151
66.5,2.620355,0.2310703
66.52,2.620363,0.2309255
66.54,2.620371,0.2307807
66.56,2.620379,0.2306359
66.58,2.620387,0.2304911
66.6,2.620395,0.2303463
66.62,2.620403,0.2302014
66.64,2.620411,0.2300566
66.66,2.620419,0.2299118
66.68,2.620427,0.229767
66.7,2.620435,0.2296222
66.72,2.620443,0.2294774
66.74,2.620451,0.2293326
66.76,2.620459,0.2291878
66.78,2.620467,0.229043
66.8,2.620475,0.2288981
66.82,2.620483,0.2287533
66.84,2.620491,0.2286085
66.86,2.620499,0.2284637
66.88,2.620507,0.2283189
66.9,2.620515,0.2281741
66.92,2.620523,0.2280293
66.94,2.620531,0.2278845
66.96,2.620539,0.2277397
66.98,2.620547,0.2275949
67.0,2.620555,0.2274501
67.02,2.620563,0.2273053
67.04,2.620571,0.2271605
67.06,2.620579,0.2270157
67.08,2.620588,0.2268709
67.1,2.620596,0.2267261
67.12,2.620604,0.2265812
67.14,2.620612,0.2264364
67.16,2.62062,0.2262916
67.18,2.620628,0.2261468
67.2,2.620636,0.226002
67.22,2.620645,0.2258572
67.24,2.620653,0.2257124
67.26,2.620661,0.2255676
67.28,2.620669,0.2254228
67.3,2.620677,0.225278
67.32,2.620686,0.2251332
67.34,2.620694,0.2249884
67.36,2.620702,0.2248436
67.38,2.62071,0.2246988
67.4,2.620718,0.224554
67.42,2.620727,0.2244092
67.44,2.620735,0.2242644
67.46,2.620743,0.2241196
67.48,2.620751,0.2239748
67.5,2.62076,0.22383
